Repository: ruiding-uchicago/NRT_Training_Materials

# NRT Training Materials

AI and machine learning teaching modules for UChicago PME PhD students, built from published research (DASH, *Science Advances* 2025; and the T3 / WetSenseBench text-to-data work). Each notebook is self-contained and reproduces from shipped cache with no API key.

## Modules

| Module | Topic | Open in Colab |
|--------|-------|---------------|
| 1a | Tabular ML on an activity dataset: featurize, model lineup, committee, SHAP | [![Open In Colab](https://colab.research.google.com/assets/colab-badge.svg)](https://colab.research.google.com/github/ruiding-uchicago/NRT_Training_Materials/blob/main/module_1_tabular_ML/Module1_Tabular_ML_OER.ipynb) |
| 1b | Tabular ML on a stability dataset: the same template on a new target | [![Open In Colab](https://colab.research.google.com/assets/colab-badge.svg)](https://colab.research.google.com/github/ruiding-uchicago/NRT_Training_Materials/blob/main/module_1_tabular_ML/Module1b_Tabular_ML_Stability.ipynb) |
| 1c | Dataset gallery: the same tabular pipeline across five materials domains, swap one config to your own field | [![Open In Colab](https://colab.research.google.com/assets/colab-badge.svg)](https://colab.research.google.com/github/ruiding-uchicago/NRT_Training_Materials/blob/main/module_1_tabular_ML/Module1c_Dataset_Gallery.ipynb) |
| 2a | LLM extraction: turn papers into a clean table, with schema, evaluation, and prompt optimization | [![Open In Colab](https://colab.research.google.com/assets/colab-badge.svg)](https://colab.research.google.com/github/ruiding-uchicago/NRT_Training_Materials/blob/main/module_2a_text_to_data/Module2a_Text_to_Dataset.ipynb) |

# Module 1 · Classical Machine Learning on Tabular Data

UChicago PME · AI Training Materials

Predict acidic-OER electrocatalyst performance from a *composition + synthesis + testing* recipe (literature-mined records), then use SHAP to find the driving factors. A generic composition-to-property template you can adapt to your own chemistry or materials project. Two parallel targets:

- **1a, Activity:** predict overpotential η₁₀ (lower is better).
- **1b, Stability:** predict log decay rate (lower is more stable). Same template, new target.
- **1c, Dataset Gallery:** the same pipeline across five small datasets from different domains, driven by a one-line `DATASET = "..."` config so you can run the one nearest your research.

## Files
| File | Description |
|------|-------------|
| `Module1_Tabular_ML_OER.ipynb` | 1a, activity: the full teaching walkthrough |
| `Module1b_Tabular_ML_Stability.ipynb` | 1b, stability: the same pipeline on a new target |
| `Module1c_Dataset_Gallery.ipynb` | 1c, gallery: the same pipeline across five domains (matminer datasets) |
| `OER_activity.csv` | Activity dataset (1847 rows, GBK-encoded) |
| `OER_stability.csv` | Stability dataset (453 rows, UTF-8) |
| `data/gallery/` | Cached full usable dataframes for 1c (composition + descriptor columns + target), one CSV per dataset (auto-written on first run) |
| `requirements.txt` | Dependencies |
| `figures/` | Exported figures (for slides; `1b_*` are stability, `1c_*` are the gallery) |

## 1c, Dataset Gallery

The 1a pipeline (composition to physical-property features, model ladder, SHAP) applied across five small datasets loaded through matminer. The composition featurization is the transferable backbone; on top of it each dataset also contributes its own descriptor columns (valence-electron count, structure type, lattice constants, and so on), so every domain uses the information it actually provides. Swap the `DATASET` line to the domain closest to your work. Real numbers from a run (best-model test R²):

| `DATASET` | domain | rows | target | features | best model | test R² |
|---|---|---|---|---|---|---|
| `matbench_steels` | alloys / mechanical | 312 | yield strength (MPa) | 132 | XGBoost | 0.88 |
| `m2ax` | MAX-phase ceramics | 223 | bulk modulus (GPa) | 136 | MLP | 0.93 |
| `double_perovskites_gap` | photovoltaics | 1306 | band gap (eV) | 194 | XGBoost | 0.98 |
| `heusler_magnetic` | magnetics / spintronics | 1153 | magnetic moment (μ_B) | 145 | XGBoost | 0.86 |
| `expt_formation_enthalpy` | thermodynamics | 1196 | formation enthalpy (eV/atom) | 132 | XGBoost | 0.87 |

Heusler is the teaching case: on composition alone its magnetic moment scored only ~0.55, because the moment is set by the Slater-Pauling rule (valence electron count) and the Heusler structure type. The dataset ships both as `num_electron` and `struct type`; adding them as descriptors makes the physics learnable and the best-model R² climbs to ~0.86. `matbench_steels` and `expt_formation_enthalpy` ship no usable extra descriptors, so they stay composition only and unchanged. The notebook also shows one classification example (median split of the close-up target) and caches each dataset's full usable dataframe (composition + descriptor columns + target) under `data/gallery/` so re-runs are offline and fast.

File: module_1_tabular_ML/sample_data/battery_electrolyte_regression.csv (part 1 of 6)
temperature_K,salt_conc,salt,PC,DEC,EC,EMC,EA,DME,Sulfolane,TFP,DMC,2-MeTHF,conductivity_S_cm
233.75,1.50862069,LiBF4,0.6,0.4,0.0,0.0,0.0,0.0,0.0,0.0,0.0,0.0,0.188235294
323.15,1.265420561,LiPF6,0.0,0.0,0.3,0.7,0.0,0.0,0.0,0.0,0.0,0.0,12.89142857
312.45,2.1265,LiPF6,0.7,0.3,0.0,0.0,0.0,0.0,0.0,0.0,0.0,0.0,4.568
243.65,1.4776,LiPF6,0.3,0.7,0.0,0.0,0.0,0.0,0.0,0.0,0.0,0.0,0.7887
332.15,1.711559831,LiPF6,0.3,0.7,0.0,0.0,0.0,0.0,0.0,0.0,0.0,0.0,9.548996458
313.15,1.0,LiPF6,0.85,0.0,0.15,0.0,0.0,0.0,0.0,0.0,0.0,0.0,8.95
263.3090081,0.6,LiBOB,0.0,0.0,0.0,0.0,0.0,1.0,0.0,0.0,0.0,0.0,9.792445294
292.65,1.51744414,LiBF4,0.4,0.6,0.0,0.0,0.0,0.0,0.0,0.0,0.0,0.0,1.834868679
333.0,2.240215924,LiPF6,0.1,0.0,0.27,0.0,0.0,0.0,0.0,0.0,0.63,0.0,16.04908566
322.35,0.433430464,LiBOB,0.8,0.2,0.0,0.0,0.0,0.0,0.0,0.0,0.0,0.0,6.569536424
293.15,1.505755001,LiBF4,0.5,0.5,0.0,0.0,0.0,0.0,0.0,0.0,0.0,0.0,2.024390244
312.45,0.450414813,LiBOB,0.9,0.1,0.0,0.0,0.0,0.0,0.0,0.0,0.0,0.0,5.281383666
298.15,1.0,LiClO4,0.0,0.0,0.3,0.0,0.0,0.0,0.0,0.0,0.0,0.0,9.555481444
263.15,0.777759793,LiBF4,0.5,0.5,0.0,0.0,0.0,0.0,0.0,0.0,0.0,0.0,1.250782346
322.35,0.119047619,LiBOB,0.5,0.5,0.0,0.0,0.0,0.0,0.0,0.0,0.0,0.0,3.126566416
263.15,0.445829724,LiBF4,0.9,0.1,0.0,0.0,0.0,0.0,0.0,0.0,0.0,0.0,1.505321124
258.15,0.499993892,LiAsF6,0.32,0.0,0.0,0.0,0.0,0.68,0.0,0.0,0.0,0.0,0.712428999
253.35,0.278688525,LiBOB,1.0,0.0,0.0,0.0,0.0,0.0,0.0,0.0,0.0,0.0,0.592505855
292.65,0.404664555,LiBOB,0.8,0.0,0.2,0.0,0.0,0.0,0.0,0.0,0.0,0.0,3.109127555
277.4038553,0.2,LiBOB,0.0,0.0,0.0,0.0,0.0,1.0,0.0,0.0,0.0,0.0,5.016779619
233.75,0.601886792,LiBOB,0.3,0.0,0.0,0.0,0.7,0.0,0.0,0.0,0.0,0.0,2.572102426
333.15,1.611214953,LiPF6,0.0,0.0,0.3,0.7,0.0,0.0,0.0,0.0,0.0,0.0,14.11047619
298.15,1.0,LiClO4,0.0,0.0,0.4,0.0,0.0,0.0,0.0,0.0,0.0,0.0,9.867390051
253.15,1.0,LiAsF6,0.1,0.0,0.0,0.0,0.0,0.0,0.45,0.0,0.0,0.0,0.44
253.35,0.624877627,LiBOB,0.8,0.0,0.2,0.0,0.0,0.0,0.0,0.0,0.0,0.0,0.577022747
302.55,1.9482,LiPF6,0.8,0.2,0.0,0.0,0.0,0.0,0.0,0.0,0.0,0.0,3.536
293.15,0.75,LiAsF6,0.0,0.0,0.0,0.0,0.0,0.0,0.0,0.0,0.0,0.0,0.24
391.1269913,0.5, LiBPFPB,1.0,0.0,0.0,0.0,0.0,0.0,0.0,0.0,0.0,0.0,9.235381592
233.75,0.5023,LiPF6,0.6,0.4,0.0,0.0,0.0,0.0,0.0,0.0,0.0,0.0,0.8392
273.6127436,1.0,LiPF6,0.0,0.0,0.5,0.0,0.0,0.0,0.0,0.0,0.5,0.0,7.091710486
282.85,2.173228346,LiBF4,0.9,0.1,0.0,0.0,0.0,0.0,0.0,0.0,0.0,0.0,0.931506849
312.45,0.281553398,LiBF4,0.3,0.7,0.0,0.0,0.0,0.0,0.0,0.0,0.0,0.0,1.305766043
273.15,1.070956139,LiPF6,0.3,0.0,0.3,0.4,0.0,0.0,0.0,0.0,0.0,0.0,4.375462084
297.0460872,1.0,LiPF6,0.0,0.0,0.5,0.0,0.0,0.0,0.0,0.0,0.5,0.0,11.24188061
233.75,0.108044249,LiBOB,1.0,0.0,0.0,0.0,0.0,0.0,0.0,0.0,0.0,0.0,0.197830523
213.95,0.7501,LiPF6,0.4,0.6,0.0,0.0,0.0,0.0,0.0,0.0,0.0,0.0,0.2144
272.95,0.398095238,LiBOB,0.6,0.0,0.0,0.0,0.4,0.0,0.0,0.0,0.0,0.0,4.181818182
243.65,0.2452,LiPF6,0.4,0.6,0.0,0.0,0.0,0.0,0.0,0.0,0.0,0.0,1.173
333.15,0.397526772,LiPF6,0.21,0.0,0.21,0.28,0.0,0.0,0.0,0.3,0.0,0.0,8.451555329
233.75,0.284,LiPF6,0.8,0.2,0.0,0.0,0.0,0.0,0.0,0.0,0.0,0.0,0.583492958
282.85,0.555555556,LiBF4,0.4,0.0,0.6,0.0,0.0,0.0,0.0,0.0,0.0,0.0,3.570140088
263.15,0.5547,LiPF6,0.5,0.5,0.0,0.0,0.0,0.0,0.0,0.0,0.0,0.0,3.09
432.1645908,2.57, LiBPFPB,1.0,0.0,0.0,0.0,0.0,0.0,0.0,0.0,0.0,0.0,0.630670619
362.9489603,0.5,LiTFSI,0.0,0.0,0.0,0.0,0.0,0.0,0.0,0.0,0.0,0.0,17.27715765
332.15,0.903131913,LiBF4,0.5,0.5,0.0,0.0,0.0,0.0,0.0,0.0,0.0,0.0,4.316655024
248.15,0.339082636,LiAsF6,0.32,0.0,0.0,0.0,0.0,0.68,0.0,0.0,0.0,0.0,0.481011421
322.35,1.038201531,LiPF6,0.5,0.5,0.0,0.0,0.0,0.0,0.0,0.0,0.0,0.0,11.15216837
282.85,2.038793569,LiBF4,0.5,0.5,0.0,0.0,0.0,0.0,0.0,0.0,0.0,0.0,1.257149023
233.75,0.505660377,LiBOB,0.3,0.0,0.0,0.0,0.7,0.0,0.0,0.0,0.0,0.0,2.502021563
253.35,0.442766984,LiBF4,0.9,0.1,0.0,0.0,0.0,0.0,0.0,0.0,0.0,0.0,1.043868333
332.15,0.474682725,LiBF4,0.8,0.2,0.0,0.0,0.0,0.0,0.0,0.0,0.0,0.0,5.909090909
243.65,0.242622951,LiBOB,1.0,0.0,0.0,0.0,0.0,0.0,0.0,0.0,0.0,0.0,0.348946136
233.75,0.1875,LiBOB,0.7,0.3,0.0,0.0,0.0,0.0,0.0,0.0,0.0,0.0,0.372881356
353.15,1.0,LiCF3SO3,0.5,0.0,0.5,0.0,0.0,0.0,0.0,0.0,0.0,0.0,6.43
204.15,1.0464,LiPF6,0.4,0.6,0.0,0.0,0.0,0.0,0.0,0.0,0.0,0.0,0.03249
263.15,0.75,LiN(CF3SO2)2,0.0,0.0,0.0,0.0,0.0,0.0,0.5,0.0,0.0,0.0,0.8
282.85,1.004021779,LiBF4,0.9,0.1,0.0,0.0,0.0,0.0,0.0,0.0,0.0,0.0,2.272924143
282.85,0.678111588,LiBF4,0.7,0.3,0.0,0.0,0.0,0.0,0.0,0.0,0.0,0.0,2.504896331
233.15,0.776470588,LiBF4,0.9,0.1,0.0,0.0,0.0,0.0,0.0,0.0,0.0,0.0,0.289130435
297.7994493,0.6, LiBPFPB,0.0,0.0,0.0,0.0,0.0,1.0,0.0,0.0,0.0,0.0,11.16262812
312.45,0.947987397,LiPF6,0.7,0.3,0.0,0.0,0.0,0.0,0.0,0.0,0.0,0.0,9.843174534
263.15,1.0,LiAsF6,0.175,0.0,0.175,0.0,0.0,0.0,0.0,0.0,0.0,0.35,7.73
282.85,0.885514019,LiBF4,0.85,0.0,0.15,0.0,0.0,0.0,0.0,0.0,0.0,0.0,2.538826638
263.15,0.875536481,LiBF4,0.7,0.3,0.0,0.0,0.0,0.0,0.0,0.0,0.0,0.0,1.334401257
302.55,1.0529,LiPF6,0.8,0.2,0.0,0.0,0.0,0.0,0.0,0.0,0.0,0.0,7.441
322.35,1.0685,LiPF6,0.7,0.3,0.0,0.0,0.0,0.0,0.0,0.0,0.0,0.0,11.23
273.15,1.5,LiPF6,0.0,0.0,0.0,0.0,0.0,0.0,0.0,0.0,1.0,0.0,6.09
243.65,1.224427694,LiBF4,0.6,0.4,0.0,0.0,0.0,0.0,0.0,0.0,0.0,0.0,0.403015075
323.15,1.075845974,LiPF6,0.0,0.0,0.5,0.5,0.0,0.0,0.0,0.0,0.0,0.0,14.40697674
332.15,0.671052632,LiBF4,0.4,0.6,0.0,0.0,0.0,0.0,0.0,0.0,0.0,0.0,3.297083069
322.35,1.49588667,LiBF4,0.8,0.2,0.0,0.0,0.0,0.0,0.0,0.0,0.0,0.0,4.222222222
328.3662046,0.6,LiBOB,0.0,0.0,0.0,0.0,0.0,1.0,0.0,0.0,0.0,0.0,17.21261884
313.15,1.0,LiAsF6,1.0,0.0,0.0,0.0,0.0,0.0,0.0,0.0,0.0,0.0,8.47
322.35,1.7321,LiPF6,0.8,0.2,0.0,0.0,0.0,0.0,0.0,0.0,0.0,0.0,7.729
233.75,0.271691272,LiBF4,0.8,0.2,0.0,0.0,0.0,0.0,0.0,0.0,0.0,0.0,0.409090909
204.15,1.4664,LiPF6,0.7,0.3,0.0,0.0,0.0,0.0,0.0,0.0,0.0,0.0,0.000363
322.35,1.485349519,LiBF4,1.0,0.0,0.0,0.0,0.0,0.0,0.0,0.0,0.0,0.0,4.250034882
302.55,0.078125,LiBOB,0.7,0.3,0.0,0.0,0.0,0.0,0.0,0.0,0.0,0.0,1.762711864
332.15,0.688636364,LiPF6,0.6,0.4,0.0,0.0,0.0,0.0,0.0,0.0,0.0,0.0,12.53728693
243.15,1.0,LiAsF6,0.175,0.0,0.175,0.0,0.0,0.0,0.0,0.0,0.0,0.15,2.03
332.15,0.312236534,LiBF4,0.7,0.3,0.0,0.0,0.0,0.0,0.0,0.0,0.0,0.0,4.8
243.65,0.35,LiBOB,0.6,0.4,0.0,0.0,0.0,0.0,0.0,0.0,0.0,0.0,0.792121212
312.45,0.605938962,LiBOB,0.9,0.0,0.1,0.0,0.0,0.0,0.0,0.0,0.0,0.0,5.113756614
253.35,0.067924528,LiBOB,0.4,0.6,0.0,0.0,0.0,0.0,0.0,0.0,0.0,0.0,0.557566423
263.15,1.0,LiAsF6,0.7,0.0,0.0,0.0,0.0,0.0,0.0,0.0,0.0,0.0,2.1
313.15,1.0,LiAsF6,0.0,0.0,0.0,0.0,0.0,0.25,0.5,0.0,0.0,0.0,8.5
272.95,0.148148148,LiBOB,0.3,0.7,0.0,0.0,0.0,0.0,0.0,0.0,0.0,0.0,1.428571429
298.15,0.837078652,LiClO4,0.0,0.0,0.5,0.0,0.0,0.0,0.0,0.0,0.0,0.0,9.635730858
282.85,0.666042155,LiBF4,0.7,0.3,0.0,0.0,0.0,0.0,0.0,0.0,0.0,0.0,2.471428571
266.9435931,1.0,LiClO4,1.0,0.0,0.0,0.0,0.0,0.0,0.0,0.0,0.0,0.0,1.395814116
282.85,0.425226148,LiBF4,0.8,0.2,0.0,0.0,0.0,0.0,0.0,0.0,0.0,0.0,2.555555556
312.45,2.066043777,LiBF4,0.5,0.5,0.0,0.0,0.0,0.0,0.0,0.0,0.0,0.0,2.465158924
253.35,0.9351,LiPF6,0.6,0.4,0.0,0.0,0.0,0.0,0.0,0.0,0.0,0.0,1.781
303.15,1.5,LiPF6,0.0,0.0,0.3,0.0,0.0,0.0,0.0,0.0,0.5,0.0,16.2962963
233.75,1.069565217,LiBOB,0.6,0.0,0.4,0.0,0.0,0.0,0.0,0.0,0.0,0.0,-0.172510519
293.15,0.5,LiBF4,0.0,0.0,0.0,0.0,0.0,0.0,0.5,0.0,0.0,0.0,4.29
213.15,1.0,LiAsF6,0.0,0.0,0.0,0.0,0.0,0.0,0.0,0.0,0.0,0.7,1.86
253.35,0.3256,LiPF6,0.6,0.4,0.0,0.0,0.0,0.0,0.0,0.0,0.0,0.0,1.857
243.65,1.515105386,LiBF4,0.7,0.3,0.0,0.0,0.0,0.0,0.0,0.0,0.0,0.0,0.3
292.65,1.663494004,LiBF4,0.5,0.5,0.0,0.0,0.0,0.0,0.0,0.0,0.0,0.0,1.913290255
292.65,0.37297729,LiPF6,0.3,0.7,0.0,0.0,0.0,0.0,0.0,0.0,0.0,0.0,4.273282867
233.15,0.358099063,LiPF6,0.5,0.5,0.0,0.0,0.0,0.0,0.0,0.0,0.0,0.0,0.911111111
263.15,2.002,LiPF6,0.0,0.0,0.0,0.95,0.0,0.0,0.0,0.0,0.0,0.0,2.325
238.0565114,0.8,LiBOB,0.0,0.0,0.0,0.0,0.0,1.0,0.0,0.0,0.0,0.0,5.895801261
282.85,1.718400583,LiPF6,0.3,0.7,0.0,0.0,0.0,0.0,0.0,0.0,0.0,0.0,3.392318911
312.45,0.4496,LiPF6,0.8,0.2,0.0,0.0,0.0,0.0,0.0,0.0,0.0,0.0,8.321
263.15,0.304761905,LiBOB,0.5,0.5,0.0,0.0,0.0,0.0,0.0,0.0,0.0,0.0,1.656641604
213.15,1.0,LiAsF6,1.0,0.0,0.0,0.0,0.0,0.0,0.0,0.0,0.0,0.0,0.01
293.15,0.499725952,LiPF6,0.5,0.5,0.0,0.0,0.0,0.0,0.0,0.0,0.0,0.0,5.951219512
292.65,0.18490566,LiBOB,0.4,0.6,0.0,0.0,0.0,0.0,0.0,0.0,0.0,0.0,2.696958028
282.85,0.238334643,LiBOB,0.5,0.0,0.5,0.0,0.0,0.0,0.0,0.0,0.0,0.0,2.026933004
292.65,1.338470128,LiBF4,0.6,0.4,0.0,0.0,0.0,0.0,0.0,0.0,0.0,0.0,2.226018984
283.15,0.49137931,LiPF6,0.0,0.0,0.3,0.7,0.0,0.0,0.0,0.0,0.0,0.0,5.703703704
223.85,0.55,LiPF6,0.3,0.7,0.0,0.0,0.0,0.0,0.0,0.0,0.0,0.0,0.567
322.35,0.24,LiBOB,0.6,0.4,0.0,0.0,0.0,0.0,0.0,0.0,0.0,0.0,5.426666667
292.65,0.107407407,LiBOB,0.3,0.7,0.0,0.0,0.0,0.0,0.0,0.0,0.0,0.0,1.632653061
233.75,0.403599828,LiBOB,0.9,0.1,0.0,0.0,0.0,0.0,0.0,0.0,0.0,0.0,0.122951055
194.15,1.7117,LiPF6,0.5,0.5,0.0,0.0,0.0,0.0,0.0,0.0,0.0,0.0,1.23e-05
243.65,1.048543689,LiBF4,0.3,0.7,0.0,0.0,0.0,0.0,0.0,0.0,0.0,0.0,0.458619465
253.15,0.757366771,LiPF6,0.0,0.0,0.4,0.6,0.0,0.0,0.0,0.0,0.0,0.0,2.807017544
332.15,1.201456311,LiBF4,0.3,0.7,0.0,0.0,0.0,0.0,0.0,0.0,0.0,0.0,2.761129529
302.55,0.349514563,LiBF4,0.3,0.7,0.0,0.0,0.0,0.0,0.0,0.0,0.0,0.0,1.313521193
332.15,0.586792666,LiBF4,0.7,0.0,0.3,0.0,0.0,0.0,0.0,0.0,0.0,0.0,7.536124943
293.15,0.75,LiAsF6,0.0,0.0,0.0,0.0,0.0,0.0,0.5,0.0,0.0,0.0,2.85
233.75,1.093149883,LiBF4,0.7,0.3,0.0,0.0,0.0,0.0,0.0,0.0,0.0,0.0,0.257142857
323.15,0.645366272,LiPF6,0.24,0.0,0.24,0.32,0.0,0.0,0.0,0.2,0.0,0.0,10.4893617
302.55,0.250793651,LiBOB,0.7,0.0,0.3,0.0,0.0,0.0,0.0,0.0,0.0,0.0,3.294217687
292.65,0.801536424,LiBOB,0.8,0.2,0.0,0.0,0.0,0.0,0.0,0.0,0.0,0.0,2.981721854
233.75,1.499286879,LiBF4,0.5,0.5,0.0,0.0,0.0,0.0,0.0,0.0,0.0,0.0,0.252706951
253.15,1.0,LiAsF6,0.5,0.0,0.0,0.0,0.0,0.5,0.0,0.0,0.0,0.0,4.43
322.35,0.638,LiPF6,0.8,0.2,0.0,0.0,0.0,0.0,0.0,0.0,0.0,0.0,10.99605634
282.85,0.103333333,LiBOB,0.6,0.4,0.0,0.0,0.0,0.0,0.0,0.0,0.0,0.0,1.583636364
253.35,0.320454545,LiPF6,0.6,0.4,0.0,0.0,0.0,0.0,0.0,0.0,0.0,0.0,1.88515625
233.75,1.261957908,LiPF6,0.5,0.5,0.0,0.0,0.0,0.0,0.0,0.0,0.0,0.0,0.434183673
243.65,0.116474497,LiBOB,0.7,0.0,0.0,0.0,0.3,0.0,0.0,0.0,0.0,0.0,0.76744186
233.75,0.159375,LiBOB,0.7,0.3,0.0,0.0,0.0,0.0,0.0,0.0,0.0,0.0,0.338983051
293.15,1.976470588,LiBF4,0.9,0.1,0.0,0.0,0.0,0.0,0.0,0.0,0.0,0.0,1.538461538
302.55,0.03597351,LiBOB,0.8,0.2,0.0,0.0,0.0,0.0,0.0,0.0,0.0,0.0,0.941986755
263.15,0.440210504,LiBOB,1.0,0.0,0.0,0.0,0.0,0.0,0.0,0.0,0.0,0.0,1.193427129
213.95,0.8979,LiPF6,0.3,0.7,0.0,0.0,0.0,0.0,0.0,0.0,0.0,0.0,0.2022
293.15,1.0,LiAsF6,0.0,0.0,0.0,0.0,0.0,0.6,0.4,0.0,0.0,0.0,6.82
272.95,0.278688525,LiBOB,1.0,0.0,0.0,0.0,0.0,0.0,0.0,0.0,0.0,0.0,1.413934426
312.45,0.721759456,LiBOB,0.5,0.0,0.0,0.0,0.5,0.0,0.0,0.0,0.0,0.0,11.36464088
293.15,2.0,LiPF6,0.0,0.0,0.3,0.0,0.0,0.0,0.0,0.0,0.5,0.0,12.77777778
302.55,0.187913146,LiBOB,0.8,0.0,0.0,0.0,0.2,0.0,0.0,0.0,0.0,0.0,3.853246337
263.15,0.38125,LiBOB,0.7,0.3,0.0,0.0,0.0,0.0,0.0,0.0,0.0,0.0,1.593220339
332.15,1.118918919,LiBOB,0.4,0.0,0.6,0.0,0.0,0.0,0.0,0.0,0.0,0.0,7.441176471
243.15,1.5,LiAsF6,0.125,0.0,0.125,0.0,0.0,0.0,0.0,0.0,0.0,0.75,2.46
332.15,0.330685275,LiBOB,0.9,0.0,0.1,0.0,0.0,0.0,0.0,0.0,0.0,0.0,6.32627866
332.15,1.0464,LiPF6,0.4,0.6,0.0,0.0,0.0,0.0,0.0,0.0,0.0,0.0,11.85
273.15,1.211010091,LiPF6,0.3,0.0,0.3,0.4,0.0,0.0,0.0,0.0,0.0,0.0,3.92636627
322.35,0.743526786,LiPF6,0.5,0.5,0.0,0.0,0.0,0.0,0.0,0.0,0.0,0.0,11.05994898
263.15,2.04586166,LiBF4,0.5,0.5,0.0,0.0,0.0,0.0,0.0,0.0,0.0,0.0,0.65976044
312.45,0.726175527,LiBF4,1.0,0.0,0.0,0.0,0.0,0.0,0.0,0.0,0.0,0.0,1.305009069
292.65,0.433333333,LiBOB,0.6,0.4,0.0,0.0,0.0,0.0,0.0,0.0,0.0,0.0,4.152727273
273.15,0.080230536,LiBPFPB,1.0,0.0,0.0,0.0,0.0,0.0,0.0,0.0,0.0,0.0,0.45721007
263.15,0.401532941,LiBOB,0.9,0.1,0.0,0.0,0.0,0.0,0.0,0.0,0.0,0.0,1.166728865
333.15,0.444859813,LiPF6,0.0,0.0,0.3,0.7,0.0,0.0,0.0,0.0,0.0,0.0,10.5447619
312.45,0.365982978,LiBF4,1.0,0.0,0.0,0.0,0.0,0.0,0.0,0.0,0.0,0.0,0.988140087
302.55,2.158226968,LiPF6,0.7,0.0,0.3,0.0,0.0,0.0,0.0,0.0,0.0,0.0,2.544012799
292.65,1.219086651,LiBF4,0.7,0.3,0.0,0.0,0.0,0.0,0.0,0.0,0.0,0.0,2.528571429
273.15,1.0,LiAsF6,0.175,0.0,0.175,0.0,0.0,0.0,0.0,0.0,0.0,0.15,5.03
253.35,0.962689879,LiBF4,0.8,0.2,0.0,0.0,0.0,0.0,0.0,0.0,0.0,0.0,0.814814815
333.15,0.75,LiAsF6,0.0,0.0,0.0,0.0,0.0,0.0,0.5,0.0,0.0,0.0,7.66
233.75,2.173228346,LiBF4,0.9,0.1,0.0,0.0,0.0,0.0,0.0,0.0,0.0,0.0,0.082191781
283.15,1.201388889,LiPF6,0.0,0.5,0.5,0.0,0.0,0.0,0.0,0.0,0.0,0.0,4.919091711
322.35,1.368421053,LiBF4,0.4,0.6,0.0,0.0,0.0,0.0,0.0,0.0,0.0,0.0,3.003170577
253.35,1.476,LiPF6,0.8,0.2,0.0,0.0,0.0,0.0,0.0,0.0,0.0,0.0,0.479492958
272.95,0.299212598,LiBF4,0.9,0.1,0.0,0.0,0.0,0.0,0.0,0.0,0.0,0.0,1.890410959
273.0531347,1.0,LiFSI,0.0,0.0,0.3,0.7,0.0,0.0,0.0,0.0,0.0,0.0,5.943977157
282.85,0.485714286,LiBOB,0.5,0.5,0.0,0.0,0.0,0.0,0.0,0.0,0.0,0.0,3.240601504
253.35,0.126777816,LiBOB,0.4,0.0,0.0,0.0,0.6,0.0,0.0,0.0,0.0,0.0,1.736304866
253.35,0.439655172,LiBF4,0.6,0.4,0.0,0.0,0.0,0.0,0.0,0.0,0.0,0.0,1.023529412
204.15,0.9088,LiPF6,0.7,0.3,0.0,0.0,0.0,0.0,0.0,0.0,0.0,0.0,0.01097
243.65,0.4648,LiPF6,0.5,0.5,0.0,0.0,0.0,0.0,0.0,0.0,0.0,0.0,1.486
243.65,0.105660377,LiBOB,0.4,0.6,0.0,0.0,0.0,0.0,0.0,0.0,0.0,0.0,0.549865229
313.4733756,1.2,LiBOB,0.0,0.0,0.0,0.0,0.0,1.0,0.0,0.0,0.0,0.0,19.15629333
292.65,2.159252948,LiPF6,0.7,0.0,0.3,0.0,0.0,0.0,0.0,0.0,0.0,0.0,1.600111293
322.35,1.393700787,LiBF4,0.9,0.1,0.0,0.0,0.0,0.0,0.0,0.0,0.0,0.0,4.479452055
282.85,0.533602996,LiBOB,0.9,0.0,0.1,0.0,0.0,0.0,0.0,0.0,0.0,0.0,2.291887125
253.35,0.633333333,LiBOB,0.5,0.5,0.0,0.0,0.0,0.0,0.0,0.0,0.0,0.0,0.99122807
253.15,1.073713658,LiPF6,0.3,0.0,0.3,0.4,0.0,0.0,0.0,0.0,0.0,0.0,1.866120492
303.3508437,0.4, LiBPFPB,0.0,0.0,0.0,0.0,0.0,1.0,0.0,0.0,0.0,0.0,10.34885641
302.55,1.044047492,LiBOB,0.8,0.0,0.0,0.0,0.2,0.0,0.0,0.0,0.0,0.0,5.860091988
263.15,0.6524,LiPF6,0.9,0.1,0.0,0.0,0.0,0.0,0.0,0.0,0.0,0.0,2.325
253.35,0.398095238,LiBOB,0.6,0.0,0.0,0.0,0.4,0.0,0.0,0.0,0.0,0.0,2.436363636
233.75,0.534419024,LiBF4,0.5,0.5,0.0,0.0,0.0,0.0,0.0,0.0,0.0,0.0,0.4342764
243.65,0.449829751,LiPF6,0.4,0.6,0.0,0.0,0.0,0.0,0.0,0.0,0.0,0.0,1.496062992
233.75,0.425396825,LiBOB,0.7,0.0,0.3,0.0,0.0,0.0,0.0,0.0,0.0,0.0,0.182539683
322.35,1.9367,LiPF6,0.6,0.4,0.0,0.0,0.0,0.0,0.0,0.0,0.0,0.0,7.274
292.65,0.235294118,LiBOB,1.0,0.0,0.0,0.0,0.0,0.0,0.0,0.0,0.0,0.0,2.387096774
301.8074528,0.4,LiBOB,0.0,0.0,0.0,0.0,0.0,1.0,0.0,0.0,0.0,0.0,9.946844172
282.85,0.895942485,LiBF4,0.5,0.5,0.0,0.0,0.0,0.0,0.0,0.0,0.0,0.0,1.99118058
290.9370151,1.0,LiBOB,1.0,0.0,0.0,0.0,0.0,0.0,0.0,0.0,0.0,0.0,2.590200205
233.15,0.770588235,LiBF4,0.7,0.3,0.0,0.0,0.0,0.0,0.0,0.0,0.0,0.0,0.376470588
263.15,1.500571429,LiPF6,0.18,0.0,0.18,0.24,0.0,0.0,0.0,0.4,0.0,0.0,0.550458716
282.85,0.1625,LiBOB,0.7,0.3,0.0,0.0,0.0,0.0,0.0,0.0,0.0,0.0,2.033898305
313.15,1.0,LiAsF6,0.3,0.0,0.7,0.0,0.0,0.0,0.0,0.0,0.0,0.0,10.23
303.15,0.66394052,LiPF6,0.27,0.0,0.27,0.36,0.0,0.0,0.0,0.1,0.0,0.0,8.883753642
243.15,1.0,LiAsF6,0.25,0.0,0.25,0.0,0.0,0.0,0.0,0.0,0.0,0.0,3.19
322.35,0.438095238,LiBOB,0.5,0.5,0.0,0.0,0.0,0.0,0.0,0.0,0.0,0.0,6.779448622
312.45,1.358239152,LiBF4,1.0,0.0,0.0,0.0,0.0,0.0,0.0,0.0,0.0,0.0,0.722757081
298.15,0.943508115,LiPF6,0.0,0.0,0.5,0.0,0.0,0.0,0.0,0.0,0.0,0.0,9.319992266
292.65,0.481902035,LiPF6,1.0,0.0,0.0,0.0,0.0,0.0,0.0,0.0,0.0,0.0,5.216276514
322.35,0.151902143,LiBOB,0.5,0.0,0.5,0.0,0.0,0.0,0.0,0.0,0.0,0.0,3.595107171
293.15,1.505813953,LiBF4,0.7,0.3,0.0,0.0,0.0,0.0,0.0,0.0,0.0,0.0,2.175
312.45,0.263157895,LiBF4,0.4,0.6,0.0,0.0,0.0,0.0,0.0,0.0,0.0,0.0,1.921369689
322.35,0.957246069,LiBOB,0.5,0.0,0.0,0.0,0.5,0.0,0.0,0.0,0.0,0.0,13.39821504
302.55,0.689655172,LiBF4,0.6,0.4,0.0,0.0,0.0,0.0,0.0,0.0,0.0,0.0,3.270588235
253.15,2.0,LiAsF6,0.5,0.0,0.5,0.0,0.0,0.0,0.0,0.0,0.0,0.0,0.07
333.15,1.0,LiAsF6,0.0,0.0,1.0,0.0,0.0,0.0,0.0,0.0,0.0,0.0,15.72
263.15,0.986885246,LiBOB,1.0,0.0,0.0,0.0,0.0,0.0,0.0,0.0,0.0,0.0,0.394613583
292.65,1.4764,LiPF6,0.8,0.2,0.0,0.0,0.0,0.0,0.0,0.0,0.0,0.0,4.117
333.15,1.0,LiAsF6,0.0,0.0,0.0,0.0,0.0,0.25,0.5,0.0,0.0,0.0,10.82
322.35,1.547244094,LiBF4,0.9,0.1,0.0,0.0,0.0,0.0,0.0,0.0,0.0,0.0,4.136986301
288.15,1.595321566,LiAsF6,0.32,0.0,0.0,0.0,0.0,0.68,0.0,0.0,0.0,0.0,1.276809381
323.15,0.711419223,LiBMB,0.0,0.0,0.0,0.0,0.0,0.0,0.0,0.0,0.0,0.0,8.396005111
262.90133,1.0,LiPF6,0.0,0.0,0.5,0.0,0.0,0.0,0.0,0.0,0.5,0.0,5.353386947
312.45,1.4776,LiPF6,0.3,0.7,0.0,0.0,0.0,0.0,0.0,0.0,0.0,0.0,7.659
213.95,0.8843,LiPF6,0.4,0.6,0.0,0.0,0.0,0.0,0.0,0.0,0.0,0.0,0.1699
253.35,0.681102362,LiBF4,0.9,0.1,0.0,0.0,0.0,0.0,0.0,0.0,0.0,0.0,0.97260274
292.65,2.083107956,LiPF6,0.55,0.0,0.45,0.0,0.0,0.0,0.0,0.0,0.0,0.0,1.573529412
263.15,1.0,LiAsF6,0.125,0.0,0.125,0.0,0.0,0.0,0.0,0.0,0.0,0.25,5.71
223.85,1.2271,LiPF6,0.9,0.1,0.0,0.0,0.0,0.0,0.0,0.0,0.0,0.0,0.02733
243.65,1.102861632,LiBOB,0.5,0.0,0.5,0.0,0.0,0.0,0.0,0.0,0.0,0.0,0.145213781
330.9207373,0.6, LiBPFPB,0.0,0.0,0.0,0.0,0.0,1.0,0.0,0.0,0.0,0.0,14.46172996
302.55,0.980314961,LiBF4,0.9,0.1,0.0,0.0,0.0,0.0,0.0,0.0,0.0,0.0,3.643835616
263.15,0.4603,LiPF6,0.9,0.1,0.0,0.0,0.0,0.0,0.0,0.0,0.0,0.0,2.32
233.75,0.3256,LiPF6,0.6,0.4,0.0,0.0,0.0,0.0,0.0,0.0,0.0,0.0,0.7985
233.75,0.088888889,LiBOB,0.3,0.7,0.0,0.0,0.0,0.0,0.0,0.0,0.0,0.0,0.285714286
243.15,0.691248541,LiPF6,0.0,0.0,0.5,0.5,0.0,0.0,0.0,0.0,0.0,0.0,1.848837209
253.35,0.868421053,LiBF4,0.4,0.6,0.0,0.0,0.0,0.0,0.0,0.0,0.0,0.0,0.762206722
243.65,0.45838648,LiPF6,0.5,0.5,0.0,0.0,0.0,0.0,0.0,0.0,0.0,0.0,1.505612245
313.15,1.214420063,LiPF6,0.0,0.0,0.4,0.6,0.0,0.0,0.0,0.0,0.0,0.0,11.8245614
263.15,0.321311475,LiBOB,1.0,0.0,0.0,0.0,0.0,0.0,0.0,0.0,0.0,0.0,0.977751756
297.7667494,0.5,LiCF3SO3,0.0,0.0,0.0,0.0,0.0,0.0,0.0,0.0,0.0,0.0,5.751698324
243.65,0.623529412,LiBOB,1.0,0.0,0.0,0.0,0.0,0.0,0.0,0.0,0.0,0.0,0.225806452
293.15,0.550664402,LiPF6,0.3,0.0,0.3,0.4,0.0,0.0,0.0,0.0,0.0,0.0,7.840943151
333.15,1.5,LiAsF6,0.5,0.0,0.5,0.0,0.0,0.0,0.0,0.0,0.0,0.0,12.2
312.45,0.294117647,LiBOB,1.0,0.0,0.0,0.0,0.0,0.0,0.0,0.0,0.0,0.0,4.096774194
253.35,0.34538743,LiBF4,0.4,0.6,0.0,0.0,0.0,0.0,0.0,0.0,0.0,0.0,0.732751862
263.15,0.493395493,LiBF4,0.8,0.2,0.0,0.0,0.0,0.0,0.0,0.0,0.0,0.0,1.53030303
332.15,0.125714286,LiBOB,0.6,0.0,0.0,0.0,0.4,0.0,0.0,0.0,0.0,0.0,5.018181818
303.15,0.862030558,LiPF6,0.24,0.0,0.24,0.32,0.0,0.0,0.0,0.2,0.0,0.0,7.659574468
322.35,0.641763317,LiPF6,0.3,0.7,0.0,0.0,0.0,0.0,0.0,0.0,0.0,0.0,8.36585874
293.15,1.0,LiCF3SO3,0.0,0.0,0.5,0.0,0.0,0.5,0.0,0.0,0.0,0.0,7.41
282.85,0.357758621,LiBF4,0.6,0.4,0.0,0.0,0.0,0.0,0.0,0.0,0.0,0.0,2.105882353
282.85,0.5661,LiPF6,1.0,0.0,0.0,0.0,0.0,0.0,0.0,0.0,0.0,0.0,4.17
332.15,0.58,LiBOB,0.7,0.3,0.0,0.0,0.0,0.0,0.0,0.0,0.0,0.0,8.379661017
332.15,0.878504673,LiBF4,0.85,0.0,0.15,0.0,0.0,0.0,0.0,0.0,0.0,0.0,6.947497186
298.0,1.0,LiCF3SO3,0.0,0.0,0.0,0.0,0.0,0.0,0.0,0.0,0.0,0.0,1.823529412
253.15,1.0,LiAsF6,0.0,0.0,0.0,0.0,0.0,0.0,0.0,0.0,0.0,0.0,0.72
292.65,0.787369718,LiPF6,1.0,0.0,0.0,0.0,0.0,0.0,0.0,0.0,0.0,0.0,5.46841597
272.95,0.686062462,LiPF6,0.85,0.0,0.15,0.0,0.0,0.0,0.0,0.0,0.0,0.0,3.147286822
246.9227048,1.3,LiBOB,1.0,0.0,0.0,0.0,0.0,0.0,0.0,0.0,0.0,0.0,0.063095734
293.15,1.863661277,LiBF4,0.5,0.5,0.0,0.0,0.0,0.0,0.0,0.0,0.0,0.0,1.731707317
292.65,0.114782609,LiBOB,0.9,0.0,0.0,0.0,0.1,0.0,0.0,0.0,0.0,0.0,1.862190424
292.65,0.193043478,LiBOB,0.9,0.0,0.0,0.0,0.1,0.0,0.0,0.0,0.0,0.0,2.732856357
312.45,0.7987,LiPF6,0.6,0.4,0.0,0.0,0.0,0.0,0.0,0.0,0.0,0.0,9.752
323.6002673,0.6,LiBOB,0.0,0.0,0.0,0.0,0.0,1.0,0.0,0.0,0.0,0.0,16.7985003
233.75,0.439655172,LiBF4,0.6,0.4,0.0,0.0,0.0,0.0,0.0,0.0,0.0,0.0,0.4
332.15,0.1875,LiBOB,0.7,0.3,0.0,0.0,0.0,0.0,0.0,0.0,0.0,0.0,5.220338983
312.45,1.057017544,LiBF4,1.0,0.0,0.0,0.0,0.0,0.0,0.0,0.0,0.0,0.0,4.447831727
303.15,0.829473474,LiPF6,0.3,0.0,0.3,0.4,0.0,0.0,0.0,0.0,0.0,0.0,10.12468778
243.65,0.119047619,LiBOB,0.5,0.5,0.0,0.0,0.0,0.0,0.0,0.0,0.0,0.0,0.494987469
243.65,0.843478261,LiBOB,0.6,0.0,0.4,0.0,0.0,0.0,0.0,0.0,0.0,0.0,-0.007012623
312.7431776,1.0,LiFSI,0.0,0.0,0.3,0.7,0.0,0.0,0.0,0.0,0.0,0.0,12.2868877
322.35,0.351937191,LiBF4,0.8,0.2,0.0,0.0,0.0,0.0,0.0,0.0,0.0,0.0,4.748148148
313.15,1.0,LiAsF6,0.5,0.0,0.5,0.0,0.0,0.0,0.0,0.0,0.0,0.0,9.55
243.65,0.4496,LiPF6,0.8,0.2,0.0,0.0,0.0,0.0,0.0,0.0,0.0,0.0,1.117
282.85,1.187805218,LiBF4,1.0,0.0,0.0,0.0,0.0,0.0,0.0,0.0,0.0,0.0,1.899958141
332.15,1.095081967,LiBOB,1.0,0.0,0.0,0.0,0.0,0.0,0.0,0.0,0.0,0.0,6.518149883
243.65,0.6541,LiPF6,0.5,0.5,0.0,0.0,0.0,0.0,0.0,0.0,0.0,0.0,1.473
292.65,0.655652174,LiBOB,0.9,0.0,0.0,0.0,0.1,0.0,0.0,0.0,0.0,0.0,4.107870116
233.75,0.895383091,LiPF6,0.9,0.1,0.0,0.0,0.0,0.0,0.0,0.0,0.0,0.0,0.359765405
302.55,0.644736842,LiBF4,1.0,0.0,0.0,0.0,0.0,0.0,0.0,0.0,0.0,0.0,4.179361255
333.15,0.909711779,LiPF6,0.285,0.0,0.285,0.38,0.0,0.0,0.0,0.05,0.0,0.0,15.52234754
293.15,1.5,LiPF6,0.0,0.0,0.1,0.9,0.0,0.0,0.0,0.0,0.0,0.0,6.55
302.55,0.3256,LiPF6,0.6,0.4,0.0,0.0,0.0,0.0,0.0,0.0,0.0,0.0,6.0
233.75,1.0609,LiPF6,1.0,0.0,0.0,0.0,0.0,0.0,0.0,0.0,0.0,0.0,0.1281
263.15,0.405040697,LiPF6,0.24,0.0,0.24,0.32,0.0,0.0,0.0,0.2,0.0,0.0,2.574468085
292.65,0.484057971,LiBOB,0.6,0.0,0.4,0.0,0.0,0.0,0.0,0.0,0.0,0.0,3.147732585
322.35,1.057570602,LiBOB,0.4,0.0,0.0,0.0,0.6,0.0,0.0,0.0,0.0,0.0,14.40251786
322.35,0.7671,LiPF6,0.5,0.5,0.0,0.0,0.0,0.0,0.0,0.0,0.0,0.0,10.89
302.55,1.48786103,LiBF4,1.0,0.0,0.0,0.0,0.0,0.0,0.0,0.0,0.0,0.0,2.687456397
292.65,0.558730159,LiBOB,0.7,0.0,0.3,0.0,0.0,0.0,0.0,0.0,0.0,0.0,3.277777778
263.15,1.808732141,LiPF6,0.3,0.0,0.3,0.4,0.0,0.0,0.0,0.0,0.0,0.0,0.999300629
348.15,1.107292105,LiBMB,0.0,0.0,0.0,0.0,0.0,0.0,0.0,0.0,0.0,0.0,13.23529965
282.85,0.598570942,LiBOB,0.4,0.0,0.0,0.0,0.6,0.0,0.0,0.0,0.0,0.0,7.427696495
322.35,0.329458417,LiPF6,0.7,0.3,0.0,0.0,0.0,0.0,0.0,0.0,0.0,0.0,7.736813515
353.15,0.2,LiAsF6,0.0,0.0,0.0,0.0,0.0,0.0,1.0,0.0,0.0,0.0,3.16
253.15,1.0,LiAsF6,0.125,0.0,0.125,0.0,0.0,0.0,0.0,0.0,0.0,0.75,4.67
312.45,0.471675736,LiBF4,1.0,0.0,0.0,0.0,0.0,0.0,0.0,0.0,0.0,0.0,0.312962188
237.5660904,0.4,LiBOB,0.0,0.0,0.0,0.0,0.0,1.0,0.0,0.0,0.0,0.0,4.186812775
313.15,0.5,LiBF4,0.0,0.0,0.0,0.0,0.0,0.0,0.5,0.0,0.0,0.0,3.43
253.35,0.439437225,LiBOB,1.0,0.0,0.0,0.0,0.0,0.0,0.0,0.0,0.0,0.0,0.748791752
273.15,0.883190998,LiPF6,0.27,0.0,0.27,0.36,0.0,0.0,0.0,0.1,0.0,0.0,4.305435547
204.15,0.3704,LiPF6,0.8,0.2,0.0,0.0,0.0,0.0,0.0,0.0,0.0,0.0,0.0331
253.35,0.535801607,LiBF4,0.5,0.5,0.0,0.0,0.0,0.0,0.0,0.0,0.0,0.0,0.958406101
292.65,1.075541901,LiBF4,0.8,0.2,0.0,0.0,0.0,0.0,0.0,0.0,0.0,0.0,2.792592593
312.45,0.41938861,LiBF4,0.6,0.4,0.0,0.0,0.0,0.0,0.0,0.0,0.0,0.0,3.571300949
263.15,0.25751073,LiBF4,0.7,0.3,0.0,0.0,0.0,0.0,0.0,0.0,0.0,0.0,1.316992081
302.55,0.7987,LiPF6,0.6,0.4,0.0,0.0,0.0,0.0,0.0,0.0,0.0,0.0,8.2
293.15,1.0,LiAsF6,0.0,0.0,0.0,0.0,0.0,0.0,0.5,0.0,0.0,0.0,4.76
323.15,0.782483427,LiPF6,0.21,0.0,0.21,0.28,0.0,0.0,0.0,0.3,0.0,0.0,9.434217236
293.15,1.5,LiPF6,0.0,0.0,0.2,0.8,0.0,0.0,0.0,0.0,0.0,0.0,7.54
302.55,0.166666667,LiBOB,0.5,0.5,0.0,0.0,0.0,0.0,0.0,0.0,0.0,0.0,3.00877193
312.45,0.342105263,LiBF4,0.4,0.6,0.0,0.0,0.0,0.0,0.0,0.0,0.0,0.0,2.136334813
263.15,1.0,LiAsF6,0.25,0.0,0.25,0.0,0.0,0.0,0.0,0.0,0.0,0.0,2.01
194.15,1.4766,LiPF6,0.5,0.5,0.0,0.0,0.0,0.0,0.0,0.0,0.0,0.0,0.0001254
272.95,0.430188679,LiBOB,0.4,0.6,0.0,0.0,0.0,0.0,0.0,0.0,0.0,0.0,2.483634963
282.85,0.752972973,LiBOB,0.3,0.0,0.7,0.0,0.0,0.0,0.0,0.0,0.0,0.0,2.205882353
243.65,0.956521739,LiBOB,0.6,0.0,0.4,0.0,0.0,0.0,0.0,0.0,0.0,0.0,-0.025245442
322.35,1.841356216,LiBF4,1.0,0.0,0.0,0.0,0.0,0.0,0.0,0.0,0.0,0.0,3.504534673
194.15,0.4475,LiPF6,0.4,0.6,0.0,0.0,0.0,0.0,0.0,0.0,0.0,0.0,0.03712
332.15,0.24,LiBOB,0.6,0.4,0.0,0.0,0.0,0.0,0.0,0.0,0.0,0.0,6.19030303
263.15,0.441642384,LiBOB,0.8,0.2,0.0,0.0,0.0,0.0,0.0,0.0,0.0,0.0,1.313907285
323.15,1.413084112,LiPF6,0.0,0.0,0.3,0.7,0.0,0.0,0.0,0.0,0.0,0.0,12.73904762
322.35,0.250793651,LiBOB,0.7,0.0,0.3,0.0,0.0,0.0,0.0,0.0,0.0,0.0,4.722789116
282.85,1.445,LiPF6,1.0,0.0,0.0,0.0,0.0,0.0,0.0,0.0,0.0,0.0,2.158
283.15,1.504,LiPF6,0.0,0.0,0.5,0.0,0.0,0.0,0.0,0.0,0.5,0.0,6.378
353.15,1.0,LiN(CF3SO2)2,0.0,0.0,0.5,0.0,0.0,0.0,0.0,0.0,0.0,0.0,19.47
285.6987375,0.5,LiBOB,1.0,0.0,0.0,0.0,0.0,0.0,0.0,0.0,0.0,0.0,2.928644565
308.4832905,0.5,LiBMB,0.0,0.0,0.0,0.0,0.0,0.0,0.0,0.0,0.0,0.0,6.462739737
282.85,0.608529801,LiBOB,0.8,0.2,0.0,0.0,0.0,0.0,0.0,0.0,0.0,0.0,2.505960265
333.15,1.0,LiAsF6,0.0,0.0,0.0,0.0,0.0,0.0,0.5,0.0,0.0,0.0,10.11
253.35,0.37,LiPF6,0.8,0.2,0.0,0.0,0.0,0.0,0.0,0.0,0.0,0.0,1.693746479
233.75,0.633333333,LiBOB,0.5,0.5,0.0,0.0,0.0,0.0,0.0,0.0,0.0,0.0,0.201754386
233.15,0.765283356,LiBF4,0.5,0.5,0.0,0.0,0.0,0.0,0.0,0.0,0.0,0.0,0.392592593
307.6507292,0.6,LiBOB,0.0,0.0,0.0,0.0,0.0,1.0,0.0,0.0,0.0,0.0,15.51850997
243.2650379,0.5,LiCF3SO3,0.0,0.0,0.0,0.0,0.0,1.0,0.0,0.0,0.0,0.0,1.187368807
272.95,0.509837807,LiBOB,0.9,0.1,0.0,0.0,0.0,0.0,0.0,0.0,0.0,0.0,1.672771638
243.65,0.547826087,LiBOB,0.9,0.0,0.0,0.0,0.1,0.0,0.0,0.0,0.0,0.0,0.524600991
272.95,0.688888889,LiBF4,0.8,0.2,0.0,0.0,0.0,0.0,0.0,0.0,0.0,0.0,1.985185185
223.15,1.0,LiAsF6,0.0,0.0,0.0,0.0,0.0,0.0,0.0,0.0,0.0,0.0,5.43
322.35,0.400172761,LiBOB,0.8,0.0,0.2,0.0,0.0,0.0,0.0,0.0,0.0,0.0,5.894039735
293.15,1.719101124,LiPF6,0.3,0.7,0.0,0.0,0.0,0.0,0.0,0.0,0.0,0.0,4.477117018
312.45,1.6929,LiPF6,0.9,0.1,0.0,0.0,0.0,0.0,0.0,0.0,0.0,0.0,5.649
293.15,0.682352941,LiBF4,0.9,0.1,0.0,0.0,0.0,0.0,0.0,0.0,0.0,0.0,3.307692308
213.95,0.6524,LiPF6,0.9,0.1,0.0,0.0,0.0,0.0,0.0,0.0,0.0,0.0,0.04837
282.85,0.573333333,LiBOB,0.6,0.4,0.0,0.0,0.0,0.0,0.0,0.0,0.0,0.0,3.305454545
253.15,4.0,LiAsF6,0.5,0.0,0.0,0.0,0.0,0.5,0.0,0.0,0.0,0.0,0.08
273.15,2.0,LiAsF6,0.0,0.0,0.0,0.0,0.0,0.0,0.5,0.0,0.0,0.0,0.3
374.9116891,1.0,LiClO4,1.0,0.0,0.0,0.0,0.0,0.0,0.0,0.0,0.0,0.0,13.30877035
194.15,1.0532,LiPF6,0.9,0.1,0.0,0.0,0.0,0.0,0.0,0.0,0.0,0.0,5.32e-05
194.15,1.5041,LiPF6,0.6,0.4,0.0,0.0,0.0,0.0,0.0,0.0,0.0,0.0,2.69e-05
302.55,0.794480693,LiBOB,0.8,0.0,0.0,0.0,0.2,0.0,0.0,0.0,0.0,0.0,6.366242379
293.15,1.4,LiBF4,0.9,0.1,0.0,0.0,0.0,0.0,0.0,0.0,0.0,0.0,2.333333333
282.85,1.269258136,LiBF4,0.9,0.1,0.0,0.0,0.0,0.0,0.0,0.0,0.0,0.0,1.901868581
322.35,0.2585,LiPF6,0.3,0.7,0.0,0.0,0.0,0.0,0.0,0.0,0.0,0.0,4.92
243.65,0.077615894,LiBOB,0.8,0.2,0.0,0.0,0.0,0.0,0.0,0.0,0.0,0.0,0.290860927
313.15,0.872,LiPF6,0.18,0.0,0.18,0.24,0.0,0.0,0.0,0.4,0.0,0.0,6.825688073
243.65,1.354368932,LiBF4,0.3,0.7,0.0,0.0,0.0,0.0,0.0,0.0,0.0,0.0,0.417298129
282.85,1.50942623,LiBF4,0.7,0.3,0.0,0.0,0.0,0.0,0.0,0.0,0.0,0.0,1.685714286
302.55,0.278688525,LiBOB,1.0,0.0,0.0,0.0,0.0,0.0,0.0,0.0,0.0,0.0,3.163934426
333.15,1.0,LiAsF6,0.0,0.0,0.25,0.0,0.0,0.0,0.25,0.0,0.0,0.0,10.6
302.55,1.077095067,LiBF4,0.8,0.2,0.0,0.0,0.0,0.0,0.0,0.0,0.0,0.0,3.466666667
263.15,1.0,LiAsF6,0.175,0.0,0.175,0.0,0.0,0.0,0.0,0.0,0.0,0.35,6.48
223.85,1.0529,LiPF6,0.8,0.2,0.0,0.0,0.0,0.0,0.0,0.0,0.0,0.0,0.08791
253.15,1.0,LiAsF6,0.15,0.0,0.15,0.0,0.0,0.0,0.0,0.0,0.0,0.0,3.39
302.3971543,1.0,LiPF6,0.0,0.0,0.5,0.0,0.0,0.0,0.0,0.0,0.5,0.0,12.03448809
263.15,0.414367527,LiPF6,0.27,0.0,0.27,0.36,0.0,0.0,0.0,0.1,0.0,0.0,3.020194916
283.15,2.0,LiPF6,0.0,0.0,0.3,0.0,0.0,0.0,0.0,0.0,0.7,0.0,7.06
332.15,0.662771155,LiBOB,0.7,0.0,0.0,0.0,0.3,0.0,0.0,0.0,0.0,0.0,11.72093023
233.75,1.708497362,LiPF6,0.9,0.1,0.0,0.0,0.0,0.0,0.0,0.0,0.0,0.0,0.23566589
302.55,0.6653,LiPF6,0.7,0.3,0.0,0.0,0.0,0.0,0.0,0.0,0.0,0.0,7.844
253.35,0.10625,LiBOB,0.7,0.3,0.0,0.0,0.0,0.0,0.0,0.0,0.0,0.0,0.644067797
292.65,1.682403433,LiBF4,0.7,0.3,0.0,0.0,0.0,0.0,0.0,0.0,0.0,0.0,2.026143988
333.15,0.937036667,LiPF6,0.3,0.0,0.3,0.4,0.0,0.0,0.0,0.0,0.0,0.0,16.24218204
243.65,0.3992,LiPF6,0.7,0.3,0.0,0.0,0.0,0.0,0.0,0.0,0.0,0.0,1.23
292.65,0.869968706,LiBF4,0.5,0.5,0.0,0.0,0.0,0.0,0.0,0.0,0.0,0.0,2.411567929
263.15,0.2,LiBOB,1.0,0.0,0.0,0.0,0.0,0.0,0.0,0.0,0.0,0.0,0.856557377
292.65,0.158730159,LiBOB,0.7,0.0,0.3,0.0,0.0,0.0,0.0,0.0,0.0,0.0,1.992063492
233.75,0.6385,LiPF6,0.8,0.2,0.0,0.0,0.0,0.0,0.0,0.0,0.0,0.0,0.5531
312.45,0.982758621,LiBF4,0.6,0.4,0.0,0.0,0.0,0.0,0.0,0.0,0.0,0.0,3.729411765
303.15,1.0,LiPF6,0.0,0.0,0.2,0.0,0.0,0.0,0.0,0.0,0.8,0.0,12.09
313.15,0.9,LiAsF6,0.0,0.0,0.0,0.0,0.0,0.0,0.0,0.0,0.0,0.0,3.09
333.15,1.197881906,LiPF6,0.3,0.0,0.3,0.4,0.0,0.0,0.0,0.0,0.0,0.0,15.87301429
322.35,0.3992,LiPF6,0.7,0.3,0.0,0.0,0.0,0.0,0.0,0.0,0.0,0.0,9.086
282.85,1.203883495,LiBF4,0.3,0.7,0.0,0.0,0.0,0.0,0.0,0.0,0.0,0.0,1.322164338
332.15,0.8979,LiPF6,0.3,0.7,0.0,0.0,0.0,0.0,0.0,0.0,0.0,0.0,10.32
241.4678399,0.5,LiTFSI,0.0,0.0,0.0,0.0,0.0,1.0,0.0,0.0,0.0,0.0,4.904646766
233.75,0.893781888,LiPF6,0.5,0.5,0.0,0.0,0.0,0.0,0.0,0.0,0.0,0.0,0.740561224
302.55,1.297727273,LiPF6,0.6,0.4,0.0,0.0,0.0,0.0,0.0,0.0,0.0,0.0,7.134446023
263.15,0.477714286,LiPF6,0.18,0.0,0.18,0.24,0.0,0.0,0.0,0.4,0.0,0.0,1.779816514
233.15,0.28517845,LiPF6,0.3,0.7,0.0,0.0,0.0,0.0,0.0,0.0,0.0,0.0,0.260377358
332.15,0.773171518,LiBOB,1.0,0.0,0.0,0.0,0.0,0.0,0.0,0.0,0.0,0.0,7.646010096
282.85,0.456815962,LiBF4,1.0,0.0,0.0,0.0,0.0,0.0,0.0,0.0,0.0,0.0,2.641551556
263.15,2.1375,LiPF6,0.6,0.4,0.0,0.0,0.0,0.0,0.0,0.0,0.0,0.0,0.4825
312.45,0.95180067,LiBF4,0.6,0.4,0.0,0.0,0.0,0.0,0.0,0.0,0.0,0.0,3.699944165
312.45,0.129589404,LiBOB,0.8,0.2,0.0,0.0,0.0,0.0,0.0,0.0,0.0,0.0,3.02781457
253.35,1.260008691,LiPF6,0.7,0.3,0.0,0.0,0.0,0.0,0.0,0.0,0.0,0.0,1.096583193
282.85,0.651027021,LiPF6,0.9,0.1,0.0,0.0,0.0,0.0,0.0,0.0,0.0,0.0,4.625532257
243.65,0.512628104,LiBOB,0.9,0.1,0.0,0.0,0.0,0.0,0.0,0.0,0.0,0.0,0.263671595
332.15,0.805825243,LiBF4,0.3,0.7,0.0,0.0,0.0,0.0,0.0,0.0,0.0,0.0,2.531967795
282.85,1.271579119,LiPF6,0.7,0.3,0.0,0.0,0.0,0.0,0.0,0.0,0.0,0.0,4.03547178
233.75,0.4802,LiPF6,0.7,0.3,0.0,0.0,0.0,0.0,0.0,0.0,0.0,0.0,0.7291
253.35,0.298596026,LiBOB,0.8,0.2,0.0,0.0,0.0,0.0,0.0,0.0,0.0,0.0,0.863576159
217.9183273,0.4, LiBPFPB,0.0,0.0,0.0,0.0,0.0,1.0,0.0,0.0,0.0,0.0,0.647962078
298.15,1.0,LiPF6,0.0,0.5,0.5,0.0,0.0,0.0,0.0,0.0,0.0,0.0,7.88106261
312.45,0.187292759,LiBOB,0.8,0.0,0.0,0.0,0.2,0.0,0.0,0.0,0.0,0.0,4.560487753
288.0038012,1.2,LiPF6,0.0,0.0,0.25,0.05,0.0,0.0,0.0,0.0,0.7,0.0,9.826273
253.35,0.5023,LiPF6,0.6,0.4,0.0,0.0,0.0,0.0,0.0,0.0,0.0,0.0,2.106
312.45,1.710049309,LiPF6,0.3,0.7,0.0,0.0,0.0,0.0,0.0,0.0,0.0,0.0,6.908465866
312.45,0.502460502,LiBF4,0.8,0.2,0.0,0.0,0.0,0.0,0.0,0.0,0.0,0.0,0.409090909
251.7423488,0.2,LiBOB,0.0,0.0,0.0,0.0,0.0,1.0,0.0,0.0,0.0,0.0,3.686799917
386.3179074,0.5,LiTFSI,0.0,0.0,0.0,0.0,0.0,0.0,0.0,0.0,0.0,0.0,21.26769988
282.85,0.442915722,LiBF4,0.5,0.5,0.0,0.0,0.0,0.0,0.0,0.0,0.0,0.0,1.925542247
313.15,1.0,LiAsF6,0.0,0.0,0.0,0.0,0.0,0.15,0.5,0.0,0.0,0.0,6.25
272.95,1.081957484,LiBF4,0.5,0.5,0.0,0.0,0.0,0.0,0.0,0.0,0.0,0.0,1.502104241
233.75,0.128984275,LiBOB,0.5,0.0,0.0,0.0,0.5,0.0,0.0,0.0,0.0,0.0,0.832554186
243.65,0.571153846,LiPF6,0.4,0.0,0.6,0.0,0.0,0.0,0.0,0.0,0.0,0.0,0.908467072
333.15,1.0,LiBF4,0.125,0.0,0.125,0.0,0.0,0.0,0.0,0.0,0.0,0.75,3.43
233.75,0.299212598,LiBF4,0.9,0.1,0.0,0.0,0.0,0.0,0.0,0.0,0.0,0.0,0.410958904
322.35,1.054,LiPF6,0.8,0.2,0.0,0.0,0.0,0.0,0.0,0.0,0.0,0.0,11.09701408
233.15,1.0,LiAsF6,0.075,0.0,0.075,0.0,0.0,0.0,0.0,0.0,0.0,0.0,4.64
253.35,0.437007874,LiBF4,0.9,0.1,0.0,0.0,0.0,0.0,0.0,0.0,0.0,0.0,1.068493151
253.15,1.0,LiAsF6,0.0,0.0,0.0,0.0,0.0,0.0,0.25,0.0,0.0,0.0,4.41
233.75,0.262893352,LiBOB,1.0,0.0,0.0,0.0,0.0,0.0,0.0,0.0,0.0,0.0,0.23606487
282.85,2.282692308,LiPF6,0.4,0.0,0.6,0.0,0.0,0.0,0.0,0.0,0.0,0.0,0.598007748
333.15,0.91588785,LiPF6,0.0,0.0,0.3,0.7,0.0,0.0,0.0,0.0,0.0,0.0,14.20190476
272.95,1.203883495,LiBF4,0.3,0.7,0.0,0.0,0.0,0.0,0.0,0.0,0.0,0.0,1.059969216
282.85,0.839791761,LiBF4,0.7,0.0,0.3,0.0,0.0,0.0,0.0,0.0,0.0,0.0,2.867722952
263.15,1.0,LiAsF6,0.25,0.0,0.25,0.0,0.0,0.25,0.0,0.0,0.0,0.25,6.73
312.45,0.696896284,LiBF4,0.55,0.0,0.45,0.0,0.0,0.0,0.0,0.0,0.0,0.0,6.078392833
332.15,0.296550708,LiPF6,0.9,0.1,0.0,0.0,0.0,0.0,0.0,0.0,0.0,0.0,8.773466163
219.0420561,0.5,LiBOB,1.0,0.0,0.0,0.0,0.0,0.0,0.0,0.0,0.0,0.0,0.041051907
292.65,0.467664991,LiBOB,0.8,0.0,0.0,0.0,0.2,0.0,0.0,0.0,0.0,0.0,4.936142903
272.95,0.280172414,LiBF4,0.6,0.4,0.0,0.0,0.0,0.0,0.0,0.0,0.0,0.0,1.588235294
263.15,1.233905579,LiBF4,0.7,0.3,0.0,0.0,0.0,0.0,0.0,0.0,0.0,0.0,1.083932781
263.15,0.311111111,LiBOB,0.7,0.0,0.3,0.0,0.0,0.0,0.0,0.0,0.0,0.0,1.090702948
333.15,1.0,LiAsF6,0.0,0.0,0.0,0.0,0.0,0.6,0.4,0.0,0.0,0.0,13.02
272.95,0.071428571,LiBOB,0.5,0.5,0.0,0.0,0.0,0.0,0.0,0.0,0.0,0.0,0.87593985
233.75,0.686538462,LiPF6,0.4,0.0,0.6,0.0,0.0,0.0,0.0,0.0,0.0,0.0,0.393801882
233.75,0.652384693,LiBOB,0.5,0.0,0.5,0.0,0.0,0.0,0.0,0.0,0.0,0.0,0.11738301
303.6261321,0.08, LiBPFPB,1.0,0.0,0.0,0.0,0.0,0.0,0.0,0.0,0.0,0.0,0.836604413
263.15,0.304347826,LiBOB,0.6,0.0,0.4,0.0,0.0,0.0,0.0,0.0,0.0,0.0,0.983169705
332.15,0.558730159,LiBOB,0.7,0.0,0.3,0.0,0.0,0.0,0.0,0.0,0.0,0.0,7.777777778
233.75,0.13,LiBOB,0.6,0.4,0.0,0.0,0.0,0.0,0.0,0.0,0.0,0.0,0.315757576
273.15,1.0,LiPF6,0.125,0.0,0.125,0.0,0.0,0.0,0.0,0.0,0.0,0.75,6.75
253.35,0.434579439,LiBF4,0.85,0.0,0.15,0.0,0.0,0.0,0.0,0.0,0.0,0.0,1.091745364
263.15,0.75,LiAsF6,0.0,0.0,0.0,0.0,0.0,0.0,0.5,0.0,0.0,0.0,1.24
332.15,0.702007486,LiBOB,0.4,0.0,0.0,0.0,0.6,0.0,0.0,0.0,0.0,0.0,7.731881592
323.15,0.509838349,LiBMB,0.0,0.0,0.0,0.0,0.0,0.0,0.0,0.0,0.0,0.0,8.488447644
293.15,1.0,LiAsF6,0.0,0.0,0.0,0.0,0.0,0.0,0.5,0.0,0.0,0.0,2.47
233.75,0.222850581,LiBOB,0.9,0.1,0.0,0.0,0.0,0.0,0.0,0.0,0.0,0.0,0.201320511
272.95,0.701886792,LiBOB,0.3,0.0,0.0,0.0,0.7,0.0,0.0,0.0,0.0,0.0,7.214959569
253.35,0.885982552,LiBF4,0.9,0.1,0.0,0.0,0.0,0.0,0.0,0.0,0.0,0.0,0.821680485
292.65,1.877985948,LiBF4,0.7,0.3,0.0,0.0,0.0,0.0,0.0,0.0,0.0,0.0,1.757142857
263.15,0.546086957,LiBOB,0.9,0.0,0.0,0.0,0.1,0.0,0.0,0.0,0.0,0.0,1.51172262
313.15,1.500571429,LiPF6,0.18,0.0,0.18,0.24,0.0,0.0,0.0,0.4,0.0,0.0,4.752293578
333.3333333,0.5,LiBOB,0.0,0.0,0.0,0.0,0.0,0.0,0.0,0.0,0.0,0.0,10.07375744
303.15,0.996,LiPF6,0.0,0.0,0.3,0.7,0.0,0.0,0.0,0.0,0.0,0.0,9.764
272.95,0.833333333,LiBF4,1.0,0.0,0.0,0.0,0.0,0.0,0.0,0.0,0.0,0.0,1.861656783
233.75,0.884285132,LiBF4,0.5,0.5,0.0,0.0,0.0,0.0,0.0,0.0,0.0,0.0,0.382465945
292.65,0.483018868,LiBOB,0.4,0.6,0.0,0.0,0.0,0.0,0.0,0.0,0.0,0.0,4.064690027
332.15,1.720472441,LiBF4,0.9,0.1,0.0,0.0,0.0,0.0,0.0,0.0,0.0,0.0,4.602739726
204.15,1.2514,LiPF6,0.7,0.3,0.0,0.0,0.0,0.0,0.0,0.0,0.0,0.0,0.001654
263.15,0.75,LiAsF6,0.0,0.0,0.0,0.0,0.0,0.0,0.5,0.0,0.0,0.0,0.68
292.65,0.818657034,LiBOB,0.5,0.0,0.0,0.0,0.5,0.0,0.0,0.0,0.0,0.0,1.875478113
312.45,0.405092593,LiBF4,0.4,0.0,0.6,0.0,0.0,0.0,0.0,0.0,0.0,0.0,6.034350413
272.95,1.853944103,LiBF4,0.5,0.5,0.0,0.0,0.0,0.0,0.0,0.0,0.0,0.0,1.033128305
213.95,0.2705,LiPF6,0.5,0.5,0.0,0.0,0.0,0.0,0.0,0.0,0.0,0.0,0.2439
243.65,1.7321,LiPF6,0.8,0.2,0.0,0.0,0.0,0.0,0.0,0.0,0.0,0.0,0.09744
273.15,1.5,LiPF6,0.0,0.0,0.3,0.0,0.0,0.0,0.0,0.0,0.5,0.0,8.888888889
194.15,1.2604,LiPF6,0.5,0.5,0.0,0.0,0.0,0.0,0.0,0.0,0.0,0.0,0.0006774
322.35,2.3386,LiPF6,0.4,0.6,0.0,0.0,0.0,0.0,0.0,0.0,0.0,0.0,5.919
263.15,0.45638842,LiPF6,0.9,0.1,0.0,0.0,0.0,0.0,0.0,0.0,0.0,0.0,2.378350874
253.15,0.394225146,LiPF6,0.285,0.0,0.285,0.38,0.0,0.0,0.0,0.05,0.0,0.0,2.243421053
243.65,0.495454545,LiPF6,0.6,0.4,0.0,0.0,0.0,0.0,0.0,0.0,0.0,0.0,1.453125
253.35,0.735981308,LiBF4,0.85,0.0,0.15,0.0,0.0,0.0,0.0,0.0,0.0,0.0,0.932524343
263.15,0.821051456,LiPF6,0.85,0.0,0.15,0.0,0.0,0.0,0.0,0.0,0.0,0.0,1.937984496
253.35,0.535087531,LiBOB,1.0,0.0,0.0,0.0,0.0,0.0,0.0,0.0,0.0,0.0,0.747717753
282.85,0.359231682,LiBF4,0.5,0.5,0.0,0.0,0.0,0.0,0.0,0.0,0.0,0.0,1.838135319
243.65,0.342105263,LiBF4,0.4,0.6,0.0,0.0,0.0,0.0,0.0,0.0,0.0,0.0,0.521876982
332.15,0.617482908,LiBF4,1.0,0.0,0.0,0.0,0.0,0.0,0.0,0.0,0.0,0.0,6.652155714
263.15,0.028571429,LiBOB,0.5,0.5,0.0,0.0,0.0,0.0,0.0,0.0,0.0,0.0,0.360902256
323.15,0.393778684,LiPF6,0.21,0.0,0.21,0.28,0.0,0.0,0.0,0.3,0.0,0.0,7.452320245
332.15,0.331326081,LiBF4,0.8,0.2,0.0,0.0,0.0,0.0,0.0,0.0,0.0,0.0,2.454545455
318.15,1.0,LiClO4,0.0,0.0,0.6,0.0,0.0,0.0,0.0,0.0,0.0,0.0,13.92200236
322.35,1.338243229,LiBF4,0.5,0.5,0.0,0.0,0.0,0.0,0.0,0.0,0.0,0.0,3.581525844
233.75,0.266666667,LiBOB,0.5,0.5,0.0,0.0,0.0,0.0,0.0,0.0,0.0,0.0,0.403508772
194.15,0.3773,LiPF6,0.3,0.7,0.0,0.0,0.0,0.0,0.0,0.0,0.0,0.0,0.04995
273.15,0.689381564,LiPF6,0.0,0.0,0.5,0.5,0.0,0.0,0.0,0.0,0.0,0.0,5.406976744
282.85,0.80402045,LiPF6,0.7,0.0,0.3,0.0,0.0,0.0,0.0,0.0,0.0,0.0,4.414008973
303.15,2.0,LiPF6,0.0,0.0,0.3,0.0,0.0,0.0,0.0,0.0,0.5,0.0,15.37037037
272.95,0.345752951,LiBOB,0.8,0.0,0.2,0.0,0.0,0.0,0.0,0.0,0.0,0.0,1.634321912
312.45,0.57400686,LiPF6,1.0,0.0,0.0,0.0,0.0,0.0,0.0,0.0,0.0,0.0,8.321134827
278.15,1.033408661,LiAsF6,0.32,0.0,0.0,0.0,0.0,0.68,0.0,0.0,0.0,0.0,1.230696879
263.15,0.75,LiAsF6,0.0,0.0,0.0,0.0,0.0,0.0,0.5,0.0,0.0,0.0,1.14
253.35,0.644736842,LiBF4,1.0,0.0,0.0,0.0,0.0,0.0,0.0,0.0,0.0,0.0,0.975135903
312.45,0.502272727,LiPF6,0.6,0.4,0.0,0.0,0.0,0.0,0.0,0.0,0.0,0.0,8.656463068
323.15,0.678225395,LiPF6,0.21,0.0,0.21,0.28,0.0,0.0,0.0,0.3,0.0,0.0,9.231004589
243.15,0.540023337,LiPF6,0.0,0.0,0.5,0.5,0.0,0.0,0.0,0.0,0.0,0.0,1.88372093
243.65,1.509090909,LiPF6,0.6,0.4,0.0,0.0,0.0,0.0,0.0,0.0,0.0,0.0,0.453551136
302.55,0.603538619,LiBOB,0.4,0.0,0.0,0.0,0.6,0.0,0.0,0.0,0.0,0.0,10.03572644
194.15,1.2541,LiPF6,0.3,0.7,0.0,0.0,0.0,0.0,0.0,0.0,0.0,0.0,0.003804
292.65,0.424253286,LiBF4,0.8,0.2,0.0,0.0,0.0,0.0,0.0,0.0,0.0,0.0,3.133333333
282.85,0.150724638,LiBOB,0.6,0.0,0.4,0.0,0.0,0.0,0.0,0.0,0.0,0.0,1.459560542
243.65,0.987655706,LiBOB,0.5,0.0,0.5,0.0,0.0,0.0,0.0,0.0,0.0,0.0,0.199079789
272.95,0.393333333,LiBOB,0.6,0.4,0.0,0.0,0.0,0.0,0.0,0.0,0.0,0.0,2.472727273
233.75,0.376767569,LiBOB,0.8,0.0,0.0,0.0,0.2,0.0,0.0,0.0,0.0,0.0,0.559204193
348.15,0.98865495,LiBPFPB,1.0,0.0,0.0,0.0,0.0,0.0,0.0,0.0,0.0,0.0,6.63044406
332.15,0.138504037,LiBOB,0.5,0.0,0.0,0.0,0.5,0.0,0.0,0.0,0.0,0.0,5.402039949
302.55,1.106299213,LiBF4,0.9,0.1,0.0,0.0,0.0,0.0,0.0,0.0,0.0,0.0,3.465753425
312.45,0.113582177,LiBOB,0.7,0.0,0.0,0.0,0.3,0.0,0.0,0.0,0.0,0.0,3.488372093
233.75,1.357011876,LiBF4,0.5,0.5,0.0,0.0,0.0,0.0,0.0,0.0,0.0,0.0,0.285423216
382.4701195,0.5,LiClO4,0.0,0.0,0.0,0.0,0.0,0.0,0.0,0.0,0.0,0.0,19.41870666
282.85,0.598712446,LiBF4,0.7,0.3,0.0,0.0,0.0,0.0,0.0,0.0,0.0,0.0,2.530828749
272.95,0.273333333,LiBOB,0.6,0.4,0.0,0.0,0.0,0.0,0.0,0.0,0.0,0.0,2.232727273
282.85,0.128301887,LiBOB,0.4,0.6,0.0,0.0,0.0,0.0,0.0,0.0,0.0,0.0,1.769734309
243.65,1.86447782,LiBF4,0.5,0.5,0.0,0.0,0.0,0.0,0.0,0.0,0.0,0.0,0.3157236
272.95,0.55,LiPF6,0.3,0.7,0.0,0.0,0.0,0.0,0.0,0.0,0.0,0.0,3.541
293.15,1.26728972,LiPF6,0.0,0.0,0.3,0.7,0.0,0.0,0.0,0.0,0.0,0.0,7.832380952
322.35,0.55,LiPF6,0.3,0.7,0.0,0.0,0.0,0.0,0.0,0.0,0.0,0.0,7.734
243.65,0.368253968,LiBOB,0.7,0.0,0.3,0.0,0.0,0.0,0.0,0.0,0.0,0.0,0.386621315
282.85,0.587024087,LiBF4,0.8,0.2,0.0,0.0,0.0,0.0,0.0,0.0,0.0,0.0,2.621212121
303.15,1.501,LiPF6,0.0,0.0,0.3,0.7,0.0,0.0,0.0,0.0,0.0,0.0,8.688
292.65,0.267826087,LiBOB,0.9,0.0,0.0,0.0,0.1,0.0,0.0,0.0,0.0,0.0,3.273968079
322.35,0.592380952,LiBOB,0.6,0.0,0.0,0.0,0.4,0.0,0.0,0.0,0.0,0.0,11.23636364
322.35,0.725198828,LiBF4,1.0,0.0,0.0,0.0,0.0,0.0,0.0,0.0,0.0,0.0,2.523789591
272.95,0.762517452,LiBOB,1.0,0.0,0.0,0.0,0.0,0.0,0.0,0.0,0.0,0.0,1.519922672
282.85,0.154716981,LiBOB,0.4,0.6,0.0,0.0,0.0,0.0,0.0,0.0,0.0,0.0,2.009241432
322.35,0.13125,LiBOB,0.7,0.3,0.0,0.0,0.0,0.0,0.0,0.0,0.0,0.0,3.593220339
318.1567598,2.15, LiBPFPB,1.0,0.0,0.0,0.0,0.0,0.0,0.0,0.0,0.0,0.0,0.011177977
293.15,1.0,LiAsF6,0.0,0.0,0.0,0.0,0.0,0.0,0.0,0.0,0.0,0.0,12.87
292.65,0.438095238,LiBOB,0.5,0.5,0.0,0.0,0.0,0.0,0.0,0.0,0.0,0.0,4.042606516
282.85,0.21875,LiBOB,0.7,0.3,0.0,0.0,0.0,0.0,0.0,0.0,0.0,0.0,2.406779661
263.15,0.267547268,LiBF4,0.8,0.2,0.0,0.0,0.0,0.0,0.0,0.0,0.0,0.0,1.378787879
353.15,0.9,LiAsF6,0.0,0.0,0.0,0.0,0.0,0.0,0.0,0.0,0.0,0.0,9.68
272.95,0.6,LiBOB,0.3,0.0,0.0,0.0,0.7,0.0,0.0,0.0,0.0,0.0,6.928571429
251.7054327,1.3,LiBOB,1.0,0.0,0.0,0.0,0.0,0.0,0.0,0.0,0.0,0.0,0.10964782
233.75,0.733333333,LiBOB,0.7,0.0,0.3,0.0,0.0,0.0,0.0,0.0,0.0,0.0,0.166099773
243.65,1.106818182,LiPF6,0.6,0.4,0.0,0.0,0.0,0.0,0.0,0.0,0.0,0.0,0.894105114
303.15,0.910798122,LiPF6,0.0,0.0,0.2,0.8,0.0,0.0,0.0,0.0,0.0,0.0,8.441904762
332.15,0.078125,LiBOB,0.7,0.3,0.0,0.0,0.0,0.0,0.0,0.0,0.0,0.0,2.711864407
243.65,0.699029126,LiBF4,0.3,0.7,0.0,0.0,0.0,0.0,0.0,0.0,0.0,0.0,0.486680085
293.15,2.0,LiAsF6,0.125,0.0,0.125,0.0,0.0,0.0,0.0,0.0,0.0,0.75,5.95
273.15,1.004,LiPF6,0.0,0.0,0.5,0.0,0.0,0.0,0.0,0.0,0.5,0.0,6.813
333.15,1.0,LiAsF6,0.0,0.0,0.0,0.0,0.0,0.25,0.5,0.0,0.0,0.0,12.02
293.15,1.0,LiAsF6,0.3,0.0,0.0,0.0,0.0,0.0,0.0,0.0,0.0,0.0,6.94
