Repository: ruiding-uchicago/NRT_Training_Materials

# Module 1 · Classical Machine Learning on Tabular Data

UChicago PME · AI Training Materials

Predict acidic-OER electrocatalyst performance from a *composition + synthesis + testing* recipe (literature-mined records), then use SHAP to find the driving factors. A generic composition-to-property template you can adapt to your own chemistry or materials project. Two parallel targets:

- **1a, Activity:** predict overpotential η₁₀ (lower is better).
- **1b, Stability:** predict log decay rate (lower is more stable). Same template, new target.

File: module_1_tabular_ML/sample_data/high_entropy_alloy_hardness_regression.csv (part 2 of 2)
Mo,Nb,Ta,W,sigma_T,x,y,reduced modulus,E_ROM,C11_ROM,C12_ROM,C44_ROM,shear_modulus_from_ROM,bulk_modulus_from_ROM,V_ROM,dV_ROM,a_ROM,b_ROM,hardness
29.4,20.4,34.8,15.3,1.25886077845793,-45.0,13.5,151.82,246.003003003003,355.989789789789,157.117117117117,91.3663663663663,95.3159836325206,670.224024024024,17.2816838628492,1.35137166222291,3.25575209009009,2.8195640184423,7.48
28.5,22.6,32.7,16.2,1.24549532672332,-40.5,13.5,150.03,244.898999999999,355.978499999999,156.911999999999,90.6159999999999,94.9700214909947,669.802499999999,17.2847918697984,1.34309050344528,3.255957894,2.81974224985648,7.23
27.9,23.2,31.6,17.3,1.25064088906478,-36.0,13.5,148.84,246.03,357.5183,157.27,90.988,95.4468237302845,672.0583,17.2756971880959,1.33863333615199,3.255391692,2.8192519045408,7.06
27.1,25.1,30.0,17.8,1.2367409412692,-31.5,13.5,149.5,244.472,356.8187,156.956,90.125,94.901595975779,670.7307,17.2839706003745,1.33132298108225,3.25592109,2.81971037665751,7.07
26.4,26.1,28.9,18.5,1.23473188388374,-27.0,13.5,147.76,244.294294294294,357.123923923923,157.001001001001,89.9459459459459,94.8689770361468,671.125925925925,17.2847263939932,1.32572201859279,3.25597566966966,2.81975764403798,7.22
25.9,27.9,27.2,18.9,1.22474323301326,-22.5,13.5,143.16,243.020020020019,356.793093093093,156.676676676676,89.1371371371371,94.4399397858304,670.146446446446,17.2878455515187,1.32079723576726,3.2561779019019,2.81993278228856,6.98
24.5,29.3,25.8,20.4,1.2162162854469,-18.0,13.5,143.32,243.202,357.494499999999,156.976,89.167,94.5506030903557,671.4465,17.2905368935254,1.30936307765287,3.25636153,2.82009180888636,6.9
23.2,31.2,24.3,21.3,1.20014832433022,-13.5,13.5,143.78,241.829,356.824399999999,156.841999999999,88.4859999999999,94.0628583618422,670.508399999999,17.3024529545858,1.29787196405172,3.25712478199999,2.82075280450785,6.72
23.0,32.3,23.5,21.3,1.18941366671135,-9.0,13.5,141.38,240.597402597402,356.100899100899,156.523476523476,87.8241758241758,93.6154972506566,669.147852147852,17.3080449515113,1.29510821251296,3.25747948251748,2.82105998416672,6.62
21.3,34.3,22.1,22.3,1.16964010468621,-4.5,13.5,140.14,238.851,354.9541,156.398,87.067,92.9722645704083,667.7501,17.326534802681,1.27956713919905,3.258659964,2.82208231111928,6.82
20.5,36.3,20.5,22.7,1.15328542147355,0.0,13.5,136.88,236.987,353.972499999999,156.005999999999,86.071,92.3016105533917,665.984499999999,17.3369225593798,1.27104660973168,3.25932246799999,2.82265605641339,6.68
20.1,37.9,19.0,23.0,1.14423814962885,4.5,13.5,136.21,235.794,353.6237,155.692,85.321,91.8905070605772,665.0077,17.3397973003704,1.26669474894906,3.259508238,2.82281693795265,6.56
18.8,38.7,18.7,23.8,1.1306753253073,9.0,13.5,136.52,235.087,352.9116,155.816,85.167,91.6134295974121,664.5436,17.3541787794601,1.2542677558423,3.260425812,2.8236115803465,6.87
17.2,41.5,17.2,24.1,1.09347265614424,13.5,13.5,137.52,231.205999999999,349.8784,155.118,83.445,90.143722959505,660.114399999999,17.3860233692378,1.2340088389856,3.262446406,2.82536146608124,7.12
16.5,42.9,16.2,24.4,1.07934126928327,18.0,13.5,133.74,229.746,348.9585,154.848,82.727,89.6051877223076,658.6545,17.3962868530958,1.22538919120954,3.26309972199999,2.82592725433393,7.34
15.2,44.3,15.3,25.2,1.06252297461416,22.5,13.5,133.24,228.553,348.1264,154.803999999999,82.243,89.1611298246046,657.734399999999,17.4104927953809,1.21101797404527,3.264006688,2.8267127099303,7.02
14.3,45.8,14.1,25.7,1.05003764576066,27.0,13.5,133.16,227.217217217217,347.39049049049,154.598598598598,81.5725725725725,88.6750545327007,656.587687687687,17.4204120154583,1.20055390793978,3.26464018018018,2.82726133025144,7.2
13.7,48.1,13.2,25.1,1.01207752827019,31.5,13.5,132.27,223.067932067932,343.964935064935,153.630369630369,79.6883116883117,87.0845571137874,651.225674325674,17.4490617929946,1.18476202660916,3.26645026573426,2.8288289103243,7.11
30.2,22.2,30.9,16.7,1.28345255380708,-40.5,18.0,153.88,248.779,360.8314,157.341999999999,91.668,96.5750131224428,675.5154,17.232652918169,1.35532047031125,3.252661206,2.81688723430012,6.59
29.4,22.9,30.6,17.2,1.27266338985541,-36.0,18.0,159.05,248.130869130869,360.271528471528,157.360639360639,91.4565434565434,96.3263425750606,674.992807192807,17.2423700729367,1.34932598826737,3.25328082717282,2.81742384197652,8.06
27.4,24.9,29.6,18.1,1.24763995002657,-31.5,18.0,164.85,245.738,358.2558,157.174,90.547,95.4131902427541,672.6038,17.2702680803811,1.33402477017792,3.255055994,2.8189611815448,8.65
27.2,26.0,27.6,19.3,1.25590966473262,-27.0,18.0,153.56,247.1998001998,360.671728271728,157.454545454545,90.8181818181818,96.061998359574,675.580819180819,17.2501947208869,1.33157549926656,3.25379589010988,2.81786989956456,7.43
26.0,27.3,26.7,20.0,1.24398830108079,-22.5,18.0,156.14,246.067,359.902,157.396,90.345,95.6436212457475,674.694,17.2630452654287,1.32233375300628,3.25461633599999,2.81858042654783,7.82
25.2,28.7,25.1,21.0,1.24035209816385,-18.0,18.0,153.86,246.039,360.6124,157.472,90.1469999999999,95.6882898760344,675.556399999999,17.2607469556069,1.3156011125641,3.254480204,2.81846253277756,7.53
24.2,30.3,23.9,21.6,1.22618362374544,-13.5,18.0,155.47,244.663,359.8274,157.284,89.475,95.1907839945653,674.3954,17.2718513561331,1.30721784280884,3.255189372,2.81907669028111,7.68
23.2,31.8,22.7,22.4,1.21313335256349,-9.0,18.0,151.98,243.760239760239,359.486913086913,157.220779220779,89.007992007992,94.8770320642574,673.928471528471,17.2797530975402,1.29861571971635,3.25569715084915,2.81951643966398,7.33
22.1,33.5,21.5,22.9,1.19743057836046,-4.5,18.0,150.49,241.993,358.3157,156.954,88.1829999999999,94.2249404114961,672.2237,17.294359966831,1.28896032804555,3.256627504,2.8203221491271,7.2
21.4,34.9,20.3,23.4,1.18739748286986,0.0,18.0,153.83,240.983,357.9198,156.784,87.621,93.871507742765,671.4878,17.3003362495805,1.28255872158448,3.257011072,2.82065432875918,7.26
19.7,36.7,19.2,24.4,1.16625206232252,4.5,18.0,147.18,239.344,356.7169,156.712,86.969,93.2583136993694,670.1409,17.3199116070196,1.26715620955965,3.258259898,2.82173584380009,7.09
18.9,38.9,17.7,24.5,1.1439533246158,9.0,18.0,147.06,236.642999999999,354.9093,156.114,85.6289999999999,92.2568229013442,667.1373,17.3366716531128,1.25775429900049,3.259323488,2.8226569397593,7.06
18.3,39.7,16.5,25.6,1.14620337629366,13.5,18.0,140.2,237.560439560439,356.312787212787,156.413586413586,85.8881118881119,92.6524822241312,669.13996003996,17.3285249731216,1.25388480124748,3.25881722077922,2.822218499485,6.71
17.1,41.8,15.5,25.6,1.11736044351021,18.0,18.0,140.12,234.195,353.5447,155.78,84.424,91.3676283833612,665.1047,17.3562250027223,1.23952033236225,3.260572662,2.82373875617705,6.65
15.7,43.1,14.8,26.3,1.10033514406641,22.5,18.0,137.91,232.761761761761,352.359259259259,155.711711711711,83.8918918918919,90.8216240761651,663.782682682682,17.3740862592018,1.22490808273116,3.26171036236236,2.82472403359275,6.59
14.7,45.3,13.8,26.2,1.06707345456571,27.0,18.0,142.88,229.278,349.5279,155.004,82.343,89.4921267422447,659.5359,17.4009812794964,1.20944735973986,3.263413618,2.82619909624408,6.87
13.5,46.9,13.2,26.3,1.04058215060837,31.5,18.0,139.33,226.531531531531,347.112612612612,154.558558558558,81.2272272272272,88.4325502916557,656.229729729729,17.4267822464866,1.19196342313189,3.26504925725725,2.82761560139229,6.87
30.8,20.9,31.3,17.0,1.30307684242015,-40.5,22.5,166.68,251.365,363.0996,157.88,92.773,97.5675098349855,678.8596,17.2119419850515,1.35882410414875,3.251351548,2.81575303720185,8.4
29.2,22.7,29.6,18.5,1.29261252782462,-36.0,22.5,167.6,250.994,363.4104,158.062,92.537,97.4739064847613,679.5344,17.2183559295199,1.34660663079306,3.251771334,2.81611658254201,8.54
29.0,23.6,28.0,19.4,1.29860330445986,-31.5,22.5,158.59,252.004,365.181,158.252,92.692,97.9302375877849,681.685,17.2036870397246,1.34305286056382,3.250850896,2.8153194598514,8.42
28.0,25.6,27.2,19.3,1.27039329814163,-27.0,22.5,160.37,248.666333666333,362.37962037962,157.598401598401,91.2457542457542,96.6576866137844,677.576423576423,17.2307838746719,1.33679412186382,3.25256683116883,2.81680550329885,7.6
27.3,26.2,26.0,20.5,1.27723772858096,-22.5,22.5,162.06,249.942,364.0801,158.006,91.678,97.1917212004191,680.0921,17.2208847475367,1.3307436214609,3.251950704,2.81627192151868,7.93
26.1,28.2,24.6,21.1,1.25859968558278,-18.0,22.5,157.06,247.956,362.8077,157.698,90.734,96.4635255415227,678.2037,17.2367589439259,1.32180845426978,3.25296214,2.81714785078899,8.06
25.1,29.5,23.1,22.3,1.2551224210609,-13.5,22.5,155.0,248.173,363.6547,157.894,90.695,96.5957211435889,679.4427,17.2350895095292,1.31358752738012,3.252867368,2.81706577582942,7.53
23.6,31.1,22.2,23.0,1.23765254244539,-9.0,22.5,151.77,246.367367367367,362.215415415415,157.739739739739,89.9779779779779,95.9122198757231,677.694894894894,17.2551875090559,1.30249079154178,3.25414687087087,2.81817385781981,7.61
22.9,32.5,21.0,23.6,1.22646854308574,-4.5,22.5,151.04,245.522,361.979299999999,157.616,89.487,95.623895097146,677.211299999999,17.260100042695,1.29639805079522,3.25446370599999,2.81844824509045,7.36
21.6,34.5,19.8,24.1,1.20397626914949,0.0,22.5,148.24,243.168,360.2412,157.254,88.439,94.7417146266627,674.7492,17.2805612498381,1.28534742606465,3.255764686,2.81957492682026,7.32
20.5,35.7,18.9,25.0,1.19215834802996,4.5,22.5,149.93,242.591408591408,360.018481518481,157.320679320679,88.1898101898101,94.5406809307926,674.65984015984,17.2888414809096,1.2760636028021,3.25629696503496,2.82003589398644,7.16
18.6,37.4,17.7,26.4,1.1748314751065,9.0,22.5,146.34,241.648351648351,359.476723276723,157.468531468531,87.8531468531468,94.1994037679213,674.413786213786,17.3047426115348,1.26004130575493,3.25731638361638,2.82091873637504,7.35
18.4,38.6,16.9,26.1,1.16348312762978,13.5,22.5,147.23,239.771,358.1428,156.978,86.912,93.4976873981383,672.0988,17.3146788636464,1.25702339113899,3.257944158,2.8214624049391,6.99
16.8,40.6,15.7,26.8,1.14059064587425,18.0,22.5,144.61,237.489489489489,356.414014014014,156.706706706706,85.9449449449449,92.6386353840278,669.827427427427,17.3371852465739,1.24134136434634,3.25937648848848,2.82270283952874,7.17
16.4,42.4,14.1,27.1,1.12802226232741,22.5,22.5,149.0,236.083,355.9288,156.334,85.082,92.1464181984302,668.5968,17.3409993290026,1.23662101928949,3.259621634,2.82291514176934,7.05
15.3,42.9,14.0,27.8,1.11769418365133,27.0,22.5,173.22,235.68,355.4221,156.5,85.067,91.9828959119574,668.4221,17.3527253566494,1.22629244730115,3.260370046,2.82356328557383,7.68
14.3,45.5,12.7,27.5,1.08228885251147,31.5,22.5,165.35,231.469,352.0791,155.582,83.143,90.3807456964701,663.2431,17.3828296008223,1.21106444839793,3.2622754,2.82521337054104,9.0
30.9,21.5,28.9,18.7,1.32567951086331,-36.0,27.0,171.45,254.847,367.6373,158.566,93.7949999999999,99.0198025232831,684.769299999999,17.1728818286258,1.35365250748951,3.248893412,2.8136242289799,8.76
30.1,23.3,27.2,19.4,1.31578518072483,-31.5,27.0,169.46,253.82,367.4817,158.38,93.143,98.6822163388621,684.2417,17.1768972959302,1.34738813408589,3.24915483,2.8138506236089,8.73
29.2,24.4,26.0,20.4,1.31170694285616,-27.0,27.0,167.19,253.892,368.0484,158.536,93.084,98.7477904603439,685.1204,17.1771301647103,1.34015483778678,3.24917867199999,2.81387127138658,8.55
28.0,25.5,25.0,21.5,1.30476295625701,-22.5,27.0,160.15,253.76,368.266,158.73,93.025,98.7220502218222,685.726,17.1825496635355,1.33158766843538,3.24953164999999,2.81417695930156,7.91
26.8,26.9,24.1,22.2,1.29092257322557,-18.0,27.0,161.42,252.484999999999,367.375599999999,158.64,92.4889999999999,98.2490379301497,684.655599999999,17.196455796175,1.323981731158,3.25041881999999,2.81494527105903,7.82
25.5,29.0,22.3,23.2,1.27649689903169,-13.5,27.0,156.62,251.175,366.9275,158.5,91.776,97.7973472032856,683.9275,17.2061697444131,1.31436255952057,3.251043662,2.81548640010438,7.44
24.3,30.9,20.9,23.9,1.2600749223833,-9.0,27.0,154.72,249.495,365.9371,158.27,90.9649999999999,97.1865159152749,682.4771,17.2199295963822,1.30577775740418,3.25192199199999,2.81624705619729,6.98
23.8,31.7,19.9,24.6,1.25903145168068,-4.5,27.0,156.85,249.707,366.5926,158.376,90.941,97.3021732044048,683.3446,17.2169073944285,1.30134919605125,3.25173708,2.81608691770783,7.43
22.2,32.6,19.2,25.9,1.25244027794144,0.0,27.0,158.29,249.678678678678,366.666066066066,158.714714714714,91.052052052052,97.2995304909993,684.095495495495,17.2267635698292,1.29003031020927,3.25237261061061,2.8166373033615,7.52
20.9,35.1,18.1,25.8,1.21931196291885,4.5,27.0,151.47,245.565565565565,363.252552552552,157.911911911911,89.2592592592592,95.7302289755052,679.076376376376,17.2599733093665,1.28026930827522,3.25447609809809,2.81845897696221,7.77
20.5,36.3,16.7,26.5,1.21544151390842,9.0,27.0,153.6,245.537,363.9285,157.906,89.035,95.7685054898007,679.7405,17.2554657383202,1.27641550589031,3.25419725599999,2.81821749262161,7.16
19.0,37.5,16.2,27.2,1.199271330817,13.5,27.0,152.89,244.053053053053,362.569569569569,157.863863863863,88.5365365365365,95.1943648344026,678.297297297297,17.2757012761504,1.26470605385871,3.25548516916916,2.81933285814398,7.43
17.6,39.0,15.5,27.9,1.17741109632309,18.0,27.0,180.05,242.353,361.1492,157.734,87.888,94.5456373863966,676.6172,17.295524310732,1.25251922810371,3.25674671399999,2.82042538801549,7.31
16.5,40.9,14.4,28.2,1.15493251632504,22.5,27.0,180.82,239.916,359.314499999999,157.308,86.791,93.6278434588237,673.930499999999,17.3154151547182,1.24160577463291,3.25800986999999,2.82151931320043,9.75
15.1,42.7,13.9,28.3,1.12354772951336,27.0,27.0,177.46,236.681,356.3647,156.798,85.515,92.3740936369608,669.9607,17.346952686546,1.22595087695277,3.260008552,2.82325022258652,9.42
14.2,44.4,12.5,29.0,1.10957674815273,31.5,27.0,126.28,235.542457542457,355.92947052947,156.633366633366,84.8901098901099,91.9735509818203,669.196203796203,17.3544214376993,1.21692353472391,3.2604882077922,2.82366561668764,8.93
31.3,22.0,26.4,20.3,1.34893253592753,-31.5,31.5,179.16,258.614,372.5441,159.242,94.872,100.589255965038,691.0281,17.1286642982893,1.34632754831091,3.246107908,2.81121191175355,10.3
29.8,23.3,25.2,21.7,1.34120201344366,-27.0,31.5,176.2,258.566,372.8966,159.518,94.859,100.600399147816,691.9326,17.1349247137827,1.33618082128618,3.246516738,2.81156596891938,9.4
28.1,24.8,24.6,22.4,1.32418440946521,-22.5,31.5,170.61,256.565565565565,371.078778778778,159.385385385385,94.1491491491491,99.826732062319,689.849549549549,17.1598434457796,1.32876407111288,3.2481013033033,2.812938242726,9.02
27.6,26.5,22.8,23.1,1.31573525740553,-18.0,31.5,165.87,255.978,371.4432,159.234,93.619,99.6664765475332,689.9112,17.1577331341261,1.32341815859465,3.247974666,2.81282857160427,8.56
26.6,27.8,21.7,23.8,1.3084797349127,-13.5,31.5,166.56,255.139139139139,371.091291291291,159.185185185185,93.2002002002002,99.3722584847852,689.461661661661,17.1656122758234,1.31706677827445,3.24848045645645,2.81326659898855,8.03
25.3,29.4,20.7,24.6,1.29098836483264,-9.0,31.5,169.17,253.714999999999,370.1081,159.08,92.596,98.8442156820519,688.2681,17.1809291325173,1.30913201547274,3.249457694,2.8141129115268,7.95
24.1,30.4,19.4,26.1,1.28970038842663,-4.5,31.5,175.3,254.564,371.3937,159.502,92.904,99.2108524729023,690.3977,17.1778034852597,1.29919843381784,3.249272944,2.81395291333345,8.42
22.8,32.0,18.5,26.6,1.27390018189655,0.0,31.5,166.45,252.6006006006,369.845445445445,159.257257257257,92.085085085085,98.4683482831493,688.35995995996,17.1972439219083,1.29177670023176,3.25050921721721,2.81502355734558,8.44
22.0,34.0,17.2,26.8,1.2531657529154,4.5,31.5,165.46,250.22,368.23,158.76,90.924,97.5854760709809,685.75,17.2130566747464,1.28636878392228,3.251513248,2.81589307350965,8.99
21.2,34.3,16.7,27.8,1.25403251882588,9.0,31.5,161.01,251.083,369.1604,159.144,91.331,97.9311182117308,687.4484,17.2110801823996,1.28012047252071,3.25139656399999,2.81579202220143,8.15
19.3,36.9,15.8,28.0,1.21631713490398,13.5,31.5,159.34,246.71,365.2941,158.44,89.563,96.2457109649567,682.1741,17.252457115599,1.26719784179488,3.254019578,2.81806361895991,8.42
18.4,37.2,15.5,28.9,1.2141849909743,18.0,31.5,161.52,247.204999999999,365.758799999999,158.77,89.866,96.4397622892134,683.2988,17.2550676340062,1.26046872376702,3.254192438,2.81821332011121,8.22
17.2,39.4,13.7,29.6,1.19860494585657,22.5,31.5,162.76,245.341341341341,364.813213213213,158.46046046046,88.8958958958958,95.7703315921487,681.734134134134,17.2676723509711,1.25046600072224,3.25499817417417,2.81891110810679,7.98
15.8,41.2,12.7,30.3,1.17564791449993,27.0,31.5,161.72,243.397,363.3306,158.245999999999,88.082,95.0375234767825,679.8226,17.2874156460756,1.23843015544696,3.256254902,2.8199994663296,7.79
15.2,42.3,12.7,29.8,1.15247444975283,31.5,31.5,159.62,240.523,360.5784,157.664,86.931,93.9136616962622,675.9064,17.3124722925696,1.23151495165596,3.257837844,2.82137033431432,8.01
31.2,22.6,24.0,22.2,1.36639642363739,-27.0,36.0,160.84,262.26,377.1984,160.02,95.9979999999999,102.09968668708,697.2384,17.0902037611545,1.33339302650554,3.243689364,2.80911739120938,7.91
29.8,24.7,22.7,22.8,1.34757402260921,-22.5,36.0,163.85,259.907,375.4986,159.676,94.9469999999999,101.221806944452,694.8506,17.110935521809,1.32858303780955,3.245008372,2.81025968564518,7.82
27.9,25.6,22.5,24.0,1.33464024589894,-18.0,36.0,159.56,259.161,374.5923,159.948,94.894,100.916936646432,694.4883,17.131373803746,1.31991562517437,3.246312702,2.8113892685601,7.7
26.8,26.6,21.4,25.3,1.32934722419672,-13.5,36.0,163.53,259.62937062937,375.442157842157,160.267732267732,95.05994005994,101.129787890455,695.977622377622,17.1312956906593,1.31103861375479,3.24631899900099,2.81139472192293,8.21
26.6,28.1,19.6,25.7,1.32729708441441,-9.0,36.0,160.6,259.102,375.8982,160.046,94.5069999999999,100.993920275925,695.9902,17.1259655235682,1.30739035944124,3.245986354,2.81110664290162,7.67
24.9,29.9,19.2,26.1,1.30014657924322,-4.5,36.0,160.29,256.042957042957,373.010289710289,159.668331668331,93.3766233766233,99.802684499254,692.346953046953,17.15957794534,1.30175806207525,3.24811859340659,2.81295321639468,8.21
23.4,31.3,18.0,27.3,1.2916602521488,0.0,36.0,157.51,255.534,372.931799999999,159.822,93.163,99.6342017015241,692.5758,17.1689208448002,1.29191712884231,3.248721234,2.81347511845792,8.0
22.7,32.5,17.1,27.7,1.28196531148182,4.5,36.0,155.35,254.460999999999,372.313899999999,159.657999999999,92.6329999999999,99.2445312969434,691.629899999999,17.1770992403721,1.2875227836022,3.24924321199999,2.81392716466614,7.97
21.6,33.5,16.2,28.8,1.27426564770996,9.0,36.0,159.11,254.484515484515,372.642557442557,159.878121878121,92.6453546453546,99.2764740227659,692.398801198801,17.1812583657187,1.27940792898746,3.24951605994006,2.8141634579136,7.92
20.1,35.0,15.6,29.3,1.25558944584827,13.5,36.0,135.23,252.317999999999,370.7097,159.654,91.83,98.4409592877883,690.0177,17.2055988933447,1.27102749622327,3.251062448,2.81550266925762,7.83
18.5,36.7,14.4,30.4,1.23979709201188,18.0,36.0,149.74,251.128,369.9925,159.664,91.3369999999999,98.0070767967803,689.3205,17.220616496164,1.25976068516621,3.252023498,2.81633496297193,8.69
17.6,38.1,13.3,31.0,1.22858842123241,22.5,36.0,151.16,250.057,369.4512,159.536,90.801,97.6230251405886,688.5232,17.2293359987587,1.25296891672434,3.252581532,2.8168182345921,6.94
16.5,39.5,13.3,30.7,1.20080328546809,27.0,36.0,183.6,246.675,366.1445,158.95,89.511,96.296902570903,684.0445,17.2622347267406,1.24519315729656,3.254662772,2.81862064130348,7.93
30.7,23.5,22.5,23.3,1.36828384362089,-22.5,40.5,178.48,263.291,378.8819,160.298,96.231,102.553759757748,699.4779,17.07857790085,1.32501499876517,3.242963188,2.80848850434577,8.0
30.0,24.6,21.1,24.4,1.36441578512537,-18.0,40.5,178.3,263.796203796203,379.998001998002,160.505494505494,96.2887112887112,102.797496769088,701.008991008991,17.0730423452841,1.31692727174459,3.24262248151848,2.80819344387754,9.98
28.2,25.4,20.3,26.1,1.36170082371271,-13.5,40.5,179.21,264.477,380.7454,161.066,96.72,103.071314069434,702.8774,17.079086473777,1.30571332508183,3.243019874,2.8085375958618,9.09
26.2,26.8,19.8,27.2,1.34519455191489,-9.0,40.5,176.28,262.957999999999,379.2734,161.144,96.288,102.477421091672,701.5614,17.1039654857974,1.29874024500307,3.244604908,2.80991027557167,9.52
25.0,28.8,18.2,27.9,1.3330535853685,-4.5,40.5,177.9,261.272272272272,378.381381381381,160.892892892892,95.4344344344344,101.872201544137,700.167167167167,17.1164775201998,1.29270700103772,3.24540458658658,2.81060281754251,9.5
24.3,29.7,17.9,28.2,1.31861312204535,0.0,40.5,171.62,260.067932067932,377.325774225774,160.74925074925,94.9670329670329,101.40914614787,698.824275724275,17.12931157354,1.29029977517935,3.24621969430569,2.81130872153408,8.96
23.0,31.3,16.6,29.1,1.30851504429609,4.5,40.5,173.86,259.012,376.833,160.706,94.463,101.034659402108,698.245,17.1401096756235,1.28272199962496,3.246912182,2.81190843346916,9.15
21.1,32.7,15.5,30.6,1.29914592968704,9.0,40.5,184.63,258.608608608608,376.729429429429,160.994994994995,94.3803803803803,100.898706589995,698.719419419419,17.1527886248995,1.27103340676515,3.24772849049049,2.81261537735925,8.54
20.5,34.5,14.7,30.2,1.27823351431338,13.5,40.5,184.61,255.389389389389,374.096596596596,160.266266266266,92.9209209209209,99.6727425506066,694.629129129129,17.1755196088846,1.27002368804159,3.24916561961961,2.81385996769359,8.6
19.4,35.3,14.0,31.2,1.27253357792505,18.0,40.5,183.37,255.418418418418,374.316116116116,160.498498498498,92.9749749749749,99.6987654066156,695.313113113113,17.1807322791368,1.26234945793667,3.24950444444444,2.81415339859932,10.2
17.4,37.6,13.5,31.5,1.23484733760787,22.5,40.5,179.19,251.301,370.4538,159.918,91.414,98.0966860327095,690.2898,17.2236510970576,1.25139530367323,3.252225342,2.81650976500353,9.76
28.9,25.1,19.3,26.8,1.3738008749126,-13.5,45.0,177.43,267.214785214785,383.941358641358,161.520479520479,97.5984015984016,104.18234563569,706.982317682317,17.0483518540008,1.29856650365128,3.24107957842157,2.80685725060004,9.78
27.7,26.1,18.9,27.3,1.36501771464804,-9.0,45.0,180.23,265.895,382.7309,161.45,97.141,103.671230114482,705.6309,17.0653755251864,1.29637973968762,3.24216236,2.8077949669537,9.21
25.7,27.7,17.7,28.8,1.35507225942071,-4.5,45.0,177.26,265.193193193193,382.389289289289,161.679679679679,96.9249249249249,103.422101945427,705.748648648648,17.0803669507197,1.28661792276022,3.24312519919919,2.80862881015997,9.21
24.2,28.9,17.0,29.9,1.34190086040636,0.0,45.0,170.42,264.472,381.853399999999,161.826,96.719,103.152387516237,705.5054,17.0943420960119,1.27963197205717,3.244019582,2.80940336838617,9.29
23.7,30.4,15.8,30.1,1.33176204886964,4.5,45.0,174.05,262.992,381.0589,161.486,95.92,102.619278325273,704.0309,17.1018331038905,1.27751561518912,3.244496664,2.80981653351786,8.89
23.0,30.9,15.6,30.5,1.32595357975599,9.0,45.0,149.04,262.486,380.581,161.518,95.775,102.422553241461,703.617,17.1102162924011,1.27471433066988,3.245031018,2.81027929765647,8.51
21.1,32.4,14.2,32.4,1.31553755276317,13.5,45.0,165.8,262.752247752247,381.267432567432,161.964035964035,95.9250749250749,102.55899460921,705.195504495504,17.1166921804264,1.26167344756635,3.24545745254745,2.81064860080762,8.81
