Repository: ruiding-uchicago/NRT_Training_Materials

# NRT Training Materials

AI and machine learning teaching modules for UChicago PME PhD students, built from published research (DASH, *Science Advances* 2025; and the T3 / WetSenseBench text-to-data work). Each notebook is self-contained and reproduces from shipped cache with no API key.

## Modules

| Module | Topic | Open in Colab |
|--------|-------|---------------|
| 1a | Tabular ML on an activity dataset: featurize, model lineup, committee, SHAP | [![Open In Colab](https://colab.research.google.com/assets/colab-badge.svg)](https://colab.research.google.com/github/ruiding-uchicago/NRT_Training_Materials/blob/main/module_1_tabular_ML/Module1_Tabular_ML_OER.ipynb) |
| 1b | Tabular ML on a stability dataset: the same template on a new target | [![Open In Colab](https://colab.research.google.com/assets/colab-badge.svg)](https://colab.research.google.com/github/ruiding-uchicago/NRT_Training_Materials/blob/main/module_1_tabular_ML/Module1b_Tabular_ML_Stability.ipynb) |
| 1c | Dataset gallery: the same tabular pipeline across five materials domains, swap one config to your own field | [![Open In Colab](https://colab.research.google.com/assets/colab-badge.svg)](https://colab.research.google.com/github/ruiding-uchicago/NRT_Training_Materials/blob/main/module_1_tabular_ML/Module1c_Dataset_Gallery.ipynb) |
| 2a | LLM extraction: turn papers into a clean table, with schema, evaluation, and prompt optimization | [![Open In Colab](https://colab.research.google.com/assets/colab-badge.svg)](https://colab.research.google.com/github/ruiding-uchicago/NRT_Training_Materials/blob/main/module_2a_text_to_data/Module2a_Text_to_Dataset.ipynb) |

# Module 1 · Classical Machine Learning on Tabular Data

UChicago PME · AI Training Materials

Predict acidic-OER electrocatalyst performance from a *composition + synthesis + testing* recipe (literature-mined records), then use SHAP to find the driving factors. A generic composition-to-property template you can adapt to your own chemistry or materials project. Two parallel targets:

- **1a, Activity:** predict overpotential η₁₀ (lower is better).
- **1b, Stability:** predict log decay rate (lower is more stable). Same template, new target.
- **1c, Dataset Gallery:** the same pipeline across five small datasets from different domains, driven by a one-line `DATASET = "..."` config so you can run the one nearest your research.

## Files
| File | Description |
|------|-------------|
| `Module1_Tabular_ML_OER.ipynb` | 1a, activity: the full teaching walkthrough |
| `Module1b_Tabular_ML_Stability.ipynb` | 1b, stability: the same pipeline on a new target |
| `Module1c_Dataset_Gallery.ipynb` | 1c, gallery: the same pipeline across five domains (matminer datasets) |
| `OER_activity.csv` | Activity dataset (1847 rows, GBK-encoded) |
| `OER_stability.csv` | Stability dataset (453 rows, UTF-8) |
| `data/gallery/` | Cached full usable dataframes for 1c (composition + descriptor columns + target), one CSV per dataset (auto-written on first run) |
| `requirements.txt` | Dependencies |
| `figures/` | Exported figures (for slides; `1b_*` are stability, `1c_*` are the gallery) |

## 1c, Dataset Gallery

The 1a pipeline (composition to physical-property features, model ladder, SHAP) applied across five small datasets loaded through matminer. The composition featurization is the transferable backbone; on top of it each dataset also contributes its own descriptor columns (valence-electron count, structure type, lattice constants, and so on), so every domain uses the information it actually provides. Swap the `DATASET` line to the domain closest to your work. Real numbers from a run (best-model test R²):

| `DATASET` | domain | rows | target | features | best model | test R² |
|---|---|---|---|---|---|---|
| `matbench_steels` | alloys / mechanical | 312 | yield strength (MPa) | 132 | XGBoost | 0.88 |
| `m2ax` | MAX-phase ceramics | 223 | bulk modulus (GPa) | 136 | MLP | 0.93 |
| `double_perovskites_gap` | photovoltaics | 1306 | band gap (eV) | 194 | XGBoost | 0.98 |
| `heusler_magnetic` | magnetics / spintronics | 1153 | magnetic moment (μ_B) | 145 | XGBoost | 0.86 |
| `expt_formation_enthalpy` | thermodynamics | 1196 | formation enthalpy (eV/atom) | 132 | XGBoost | 0.87 |

Heusler is the teaching case: on composition alone its magnetic moment scored only ~0.55, because the moment is set by the Slater-Pauling rule (valence electron count) and the Heusler structure type. The dataset ships both as `num_electron` and `struct type`; adding them as descriptors makes the physics learnable and the best-model R² climbs to ~0.86. `matbench_steels` and `expt_formation_enthalpy` ship no usable extra descriptors, so they stay composition only and unchanged. The notebook also shows one classification example (median split of the close-up target) and caches each dataset's full usable dataframe (composition + descriptor columns + target) under `data/gallery/` so re-runs are offline and fast.

File: module_1_tabular_ML/OER_activity.csv (part 1 of 11)
DOI,Country,Facility,Journal,Impact Factor,Published Date,Cited Times,Number of days until 01/20/2023,Average cited times per day,Metal_Dopant_1,Metal_Dopant_2,Metal_Dopant_3,Metal_Dopant_4,Sample Name,Metal_Dopant_1 Proportion in Precursor ,Metal_Dopant_2 Proportion in Precursor ,Metal_Dopant_3 Proportion in Precursor ,Metal_Dopant_4 Proportion in Precursor ,Hydrothermal Temperature (Celcius degree),Hydrothermal Time (min),Hydrothermal Still/Strring (0/1),Hydrothermal Strong Reductant in Liquid (0/1),Hydrothermal Weak Reductant in Liquid (0/1),Mixed in Solid or Liquid (0/1),Annealing Temperature (Celcius Degree),Annealing Temerature Rising Rate (Celcius Degree min-1),Annealing Time (min),Annealing Still/Strring (0/1),Annealing Atomosphere Inert (0/1),Annealing Atomosphere Reductive (0/1),Post-processing Acid Wash etc. (0/1),Catalyst Loading (mg cm -2),Support Material Loading (mg cm -2),Support is not Carbon (0/1),Electrode Type_Glassy Carbon/Carbon Paper or Ti Mesh (0/1),LSV Scanning Speed (mV s-1),Electrolyte Proton Concentration (M),Electrolyte O2 Saturated (0/1),Overpotential (mV @10 mA cm-2)
10.1016/j.jallcom.2021.162113,Peoples R China,Qufu Normal Univ,JOURNAL OF ALLOYS AND COMPOUNDS,6.371,10/21/2021,4,456,0.00877193,Cu,Ru,None,None,Cu-RuO2-200,74.69661761,25.30338239,0,0,150,900,0,0,0,0,200,10,240,0,0,0,0,0.704,0,0,0,1,1,1,216
10.1016/j.jallcom.2021.162113,Peoples R China,Qufu Normal Univ,JOURNAL OF ALLOYS AND COMPOUNDS,6.371,10/21/2021,4,456,0.00877193,Cu,Ru,None,None,Cu-RuO2-300,74.69661761,25.30338239,0,0,150,900,0,0,0,0,300,10,240,0,0,0,0,0.704,0,0,0,1,1,1,201
10.1016/j.jallcom.2021.162113,Peoples R China,Qufu Normal Univ,JOURNAL OF ALLOYS AND COMPOUNDS,6.371,10/21/2021,4,456,0.00877193,Cu,Ru,None,None,Cu-RuO2-400,74.69661761,25.30338239,0,0,150,900,0,0,0,0,400,10,240,0,0,0,0,0.704,0,0,0,1,1,1,245
10.1016/j.jallcom.2021.162113,Peoples R China,Qufu Normal Univ,JOURNAL OF ALLOYS AND COMPOUNDS,6.371,10/21/2021,4,456,0.00877193,Cu,Ru,None,None,Cu-RuO2-500,74.69661761,25.30338239,0,0,150,900,0,0,0,0,500,10,240,0,0,0,0,0.704,0,0,0,1,1,1,286
10.1016/j.apcatb.2021.120899,Taiwan,Natl Tsing Hua Univ,APPLIED CATALYSIS B-ENVIRONMENTAL,24.319,11/27/2021,11,419,0.026252983,Co,None,None,None,Co3O4@C/FTO,100,0,0,0,150,120,0,0,0,0,400,3,60,0,0,0,0,0.902,0.198,0,1,1,1,,422
10.1016/j.apcatb.2021.120899,Taiwan,Natl Tsing Hua Univ,APPLIED CATALYSIS B-ENVIRONMENTAL,24.319,11/27/2021,11,419,0.026252983,Co,Fe,None,None,Fe-Co3O4@C/FTO,99.33774834,0.662251656,0,0,150,120,0,0,0,0,400,3,60,0,0,0,0,0.8877,0.2123,0,1,1,1,,396
10.1016/j.apcatb.2021.120834,South Korea,Kyungpook Natl Univ,APPLIED CATALYSIS B-ENVIRONMENTAL,24.319,11/8/2021,8,438,0.01826484,Pd,Ir,None,None,Pd@Ir c-nc,79.5959596,20.4040404,0,0,200,120,1,0,1,0,25,0,0,0,0,0,0,0.068,0.272,0,0,10,0.1,0,248
10.1016/j.apcatb.2021.120834,South Korea,Kyungpook Natl Univ,APPLIED CATALYSIS B-ENVIRONMENTAL,24.319,11/8/2021,8,438,0.01826484,Pd,Ir,None,None,Pd@Ir f-nc,85.55917481,14.44082519,0,0,200,15,1,0,1,0,25,0,0,0,0,0,0,0.068,0.272,0,0,10,0.1,0,292
10.1016/S1872-2067(21)63856-1,Peoples R China,Fudan Univ,CHINESE JOURNAL OF CATALYSIS,12.92,12/2/2021,10,414,0.024154589,Ru,Pb,None,None,RuPbOx,83.33333333,16.66666667,0,0,0,2280,0,0,0,0,500,2,60,0,0,0,0,0.229,0.091,0,0,2,1,,191
10.1016/S1872-2067(21)63856-1,Peoples R China,Fudan Univ,CHINESE JOURNAL OF CATALYSIS,12.92,12/2/2021,10,414,0.024154589,Ru,Pb,None,None,RuPbOx,75,25,0,0,0,2280,0,0,0,0,500,2,60,0,0,0,0,0.229,0.091,0,0,2,1,,221
10.1016/S1872-2067(21)63856-1,Peoples R China,Fudan Univ,CHINESE JOURNAL OF CATALYSIS,12.92,12/2/2021,10,414,0.024154589,Ru,Pb,None,None,RuPbOx,87.5,12.5,0,0,0,2280,0,0,0,0,500,2,60,0,0,0,0,0.229,0.091,0,0,2,1,,217
10.1016/S1872-2067(21)63856-1,Peoples R China,Fudan Univ,CHINESE JOURNAL OF CATALYSIS,12.92,12/2/2021,10,414,0.024154589,Ru,Pb,None,None,RuPbOx,100,0,0,0,0,2280,0,0,0,0,500,2,60,0,0,0,0,0.229,0.091,0,0,2,1,,285
10.1016/j.cej.2021.130762,Peoples R China,Tongji Univ,CHEMICAL ENGINEERING JOURNAL,16.744,11/12/2021,14,434,0.032258065,Ni,Ru,None,None,Ni/RuOx@C,66.64006385,33.35993615,0,0,25,180,1,0,0,0,400,10,180,0,1,0,0,0.063,0.2953,0,0,5,1,1,211
10.1016/j.cej.2021.130762,Peoples R China,Tongji Univ,CHEMICAL ENGINEERING JOURNAL,16.744,11/12/2021,14,434,0.032258065,Ni,Ru,None,None,Ni/RuO?x,66.64006385,33.35993615,0,0,60,360,1,0,0,0,400,10,180,0,1,0,0,0.292,0.0583,0,0,5,1,1,286
10.1088/1361-6528/ac4068,Peoples R China,Sch Phys Sci & Technol,NANOTECHNOLOGY,3.953,12/31/2021,0,385,0,Ir,Co,None,None,IrCo@IrCoOx,75,25,0,0,270,120,1,0,1,0,25,0,0,0,0,0,0,0.5,0,0,1,5,1,0,329
10.1088/1361-6528/ac4068,Peoples R China,Sch Phys Sci & Technol,NANOTECHNOLOGY,3.953,12/31/2021,0,385,0,Ir,Co,None,None,IrCo-100,75,25,0,0,270,120,1,0,1,0,100,7,180,0,0,0,0,0.5,0,0,1,5,1,0,325
10.1088/1361-6528/ac4068,Peoples R China,Sch Phys Sci & Technol,NANOTECHNOLOGY,3.953,12/31/2021,0,385,0,Ir,Co,None,None,IrCo-200,75,25,0,0,270,120,1,0,1,0,200,7,180,0,0,0,0,0.5,0,0,1,5,1,0,260
10.1088/1361-6528/ac4068,Peoples R China,Sch Phys Sci & Technol,NANOTECHNOLOGY,3.953,12/31/2021,0,385,0,Ir,Co,None,None,IrCo-300,75,25,0,0,270,120,1,0,1,0,300,7,180,0,0,0,0,0.5,0,0,1,5,1,0,281
10.1088/1361-6528/ac4068,Peoples R China,Sch Phys Sci & Technol,NANOTECHNOLOGY,3.953,12/31/2021,0,385,0,Ir,Co,None,None,IrCo-400,75,25,0,0,270,120,1,0,1,0,400,7,180,0,0,0,0,0.5,0,0,1,5,1,0,354
10.1088/1361-6528/ac4068,Peoples R China,Sch Phys Sci & Technol,NANOTECHNOLOGY,3.953,12/31/2021,0,385,0,Ir,Co,None,None,IrCo-500,75,25,0,0,270,120,1,0,1,0,500,7,180,0,0,0,0,0.5,0,0,1,5,1,0,385
10.1016/j.apcatb.2021.120528,Peoples R China,Harbin Inst Technol,APPLIED CATALYSIS B-ENVIRONMENTAL,24.319,10/8/2021,20,469,0.042643923,Ru,None,None,None,RuO2,100,0,0,0,60,720,1,0,0,0,500,10,60,0,0,0,0,0.3,0,0,1,5,1,,281
10.1016/j.apcatb.2021.120528,Peoples R China,Harbin Inst Technol,APPLIED CATALYSIS B-ENVIRONMENTAL,24.319,10/8/2021,20,469,0.042643923,Ru,Ce,None,None,Ru3CeOx,75,25,0,0,60,720,1,0,0,0,500,10,60,0,0,0,0,0.3,0,0,1,5,1,,262
10.1016/j.apcatb.2021.120528,Peoples R China,Harbin Inst Technol,APPLIED CATALYSIS B-ENVIRONMENTAL,24.319,10/8/2021,20,469,0.042643923,Ru,Ce,None,None,Ru3MoOx,75,25,0,0,60,720,1,0,0,0,500,10,60,0,0,0,0,0.3,0,0,1,5,1,,199
10.1016/j.apcatb.2021.120528,Peoples R China,Harbin Inst Technol,APPLIED CATALYSIS B-ENVIRONMENTAL,24.319,10/8/2021,20,469,0.042643923,Ru,Mo,None,None,Ru3MoCeOx,60,20,20,0,60,720,1,0,0,0,500,10,60,0,0,0,0,0.3,0,0,1,5,1,,164
10.1016/j.apcatb.2021.120528,Peoples R China,Harbin Inst Technol,APPLIED CATALYSIS B-ENVIRONMENTAL,24.319,10/8/2021,20,469,0.042643923,Ru,Ce,Mo,None,Ru3MoCe2Ox,50,33.33333333,16.66666667,0,60,720,1,0,0,0,500,10,60,0,0,0,0,0.3,0,0,1,5,1,,181
10.1002/smtd.202101236,South Korea,Korea Univ,SMALL METHODS,15.367,11/25/2021,6,421,0.014251781,Ru,Ir,None,None,RuIr CNT,66.66666667,33.33333333,0,0,80,10,1,0,1,0,240,,60,0,1,0,0,0.127,0.127,0,0,2,0.1,0,219
10.1002/smtd.202101236,South Korea,Korea Univ,SMALL METHODS,15.367,11/25/2021,6,421,0.014251781,Ru,Ir,Mn,None,Mn-RuIr CNT,63.82978723,31.91489362,4.255319149,0,80,10,1,0,1,0,240,,60,0,1,0,0,0.127,0.127,0,0,2,0.1,0,198
10.1002/smtd.202101236,South Korea,Korea Univ,SMALL METHODS,15.367,11/25/2021,6,421,0.014251781,Ru,Ir,Mn,None,H-Mn-RuIr CNT,54.54545455,27.27272727,18.18181818,0,80,10,1,0,1,0,240,,60,0,1,0,0,0.127,0.127,0,0,2,0.1,0,229
10.1002/smtd.202101236,South Korea,Korea Univ,SMALL METHODS,15.367,11/25/2021,6,421,0.014251781,Ru,Ir,None,None,RuIr NPs,80,20,0,0,25,360,1,1,0,0,25,0,0,0,0,0,0,0.127,0.127,0,0,2,0.1,0,232
10.1038/s41467-021-26336-2,Peoples R China,Soochow Univ,NATURE COMMUNICATIONS,17.694,10/26/2021,42,451,0.093126386,Ir,None,None,None,1T-IrO2,100,0,0,0,25,0,0,0,0,1,800,10,180,1,0,0,0,0.212,0,0,0,5,0.1,1,197
10.1038/s41467-021-26336-2,Peoples R China,Soochow Univ,NATURE COMMUNICATIONS,17.694,10/26/2021,42,451,0.093126386,Ir,None,None,None,Rutile IrO2,100,0,0,0,25,0,0,0,0,1,900,10,120,1,0,0,0,0.212,0,0,0,5,0.1,1,297
10.1016/j.cej.2021.132825,Peoples R China,South China Univ Technol,CHEMICAL ENGINEERING JOURNAL,16.744,12/10/2021,8,406,0.019704433,Co,None,None,None,Co@NCNT/PC,100,0,0,0,80,360,1,0,0,0,800,5,120,0,1,0,0,0.1225,0.3775,0,0,5,1,0,530
10.1016/j.cej.2021.132825,Peoples R China,South China Univ Technol,CHEMICAL ENGINEERING JOURNAL,16.744,12/10/2021,8,406,0.019704433,Co,Ir,None,None,IrCo@NCNT/PC,82.33333333,17.66666667,0,0,25,30,1,0,0,0,300,5,60,0,1,0,0,0.1375,0.3625,0,0,5,1,0,300
10.1016/j.cej.2021.132825,Peoples R China,South China Univ Technol,CHEMICAL ENGINEERING JOURNAL,16.744,12/10/2021,8,406,0.019704433,Ir,None,None,None,Ir/NC,100,0,0,0,25,30,1,0,0,0,300,5,60,0,0,1,0,0.1,0.4,0,0,5,1,0,320
10.1016/j.joule.2021.10.002,Peoples R China,Soochow Univ,JOULE,46.048,1/4/2022,12,381,0.031496063,Ir,None,None,None,3R-IrO2,100,0,0,0,25,0,0,0,0,1,500,,30,1,0,0,0,0.255,0,0,0,5,0.1,1,188
10.1002/cssc.202102114,Germany,Max Planck Inst Kohlenforsch,CHEMSUSCHEM,9.14,12/24/2021,2,392,0.005102041,Ru,None,None,None,T-Ru/CP,100,0,0,0,25,1,1,0,0,0,700,1400,0,0,0,0,0,1.3307,0,0,1,10,1,,189
10.1002/cssc.202102114,Germany,Max Planck Inst Kohlenforsch,CHEMSUSCHEM,9.14,12/24/2021,2,392,0.005102041,Ru,Mo,None,None,T-RuMo/CP,80,20,0,0,25,1,1,0,0,0,930,1860,0,0,0,0,0,1.6907,0,0,1,10,1,,187
10.1002/cssc.202102114,Germany,Max Planck Inst Kohlenforsch,CHEMSUSCHEM,9.14,12/24/2021,2,392,0.005102041,Ru,Mo,None,None,T-RuMo/CP,60,40,0,0,25,1,1,0,0,0,930,1860,0,0,0,0,0,2.2907,0,0,1,10,1,,199
10.1002/cssc.202102114,Germany,Max Planck Inst Kohlenforsch,CHEMSUSCHEM,9.14,12/24/2021,2,392,0.005102041,Mo,Ru,None,None,T-RuMo/CP,60,40,0,0,25,1,1,0,0,0,930,1860,0,0,0,0,0,3.4907,0,0,1,10,1,,208
10.1002/cssc.202102114,Germany,Max Planck Inst Kohlenforsch,CHEMSUSCHEM,9.14,12/24/2021,2,392,0.005102041,Mo,Ru,None,None,T-RuMo/CP,80,20,0,0,25,1,1,0,0,0,930,1860,0,0,0,0,0,7.0907,0,0,1,10,1,,225
10.1021/acsami.1c20752,India,Acad Sci & Innovat Res AcSIR,ACS APPLIED MATERIALS & INTERFACES,10.383,1/8/2022,10,377,0.026525199,Ru,Co,None,None,Co-RuO2,99.65123038,0.348769618,0,0,25,1440,1,0,0,0,350,5,240,0,0,0,0,0.1,0,0,1,5,1,,328
10.1021/acsami.1c20752,India,Acad Sci & Innovat Res AcSIR,ACS APPLIED MATERIALS & INTERFACES,10.383,1/8/2022,10,377,0.026525199,Ru,None,None,None,RuO2,100,0,0,0,25,1440,1,0,0,0,350,5,240,0,0,0,0,0.1,0,0,1,5,1,,342
10.1021/acsami.1c20752,India,Acad Sci & Innovat Res AcSIR,ACS APPLIED MATERIALS & INTERFACES,10.383,1/8/2022,10,377,0.026525199,Co,None,None,None,Co3O4,100,0,0,0,25,1440,0,0,0,0,350,5,240,0,0,0,0,0.1,0,0,1,5,1,,600
10.1021/jacs.1c04087,Peoples R China,Univ Sci & Technol China,JOURNAL OF THE AMERICAN CHEMICAL SOCIETY,16.383,11/14/2021,21,432,0.048611111,Ba,Ir,None,None,IrOx/9R-BaIrO3,86.59177241,13.40822759,0,0,150,480,0,0,0,0,700,1.7,360,0,0,0,0,0.283,0,0,0,5,1,1,230
10.1021/jacs.1c04087,Peoples R China,Univ Sci & Technol China,JOURNAL OF THE AMERICAN CHEMICAL SOCIETY,16.383,11/14/2021,21,432,0.048611111,Sr,Ir,None,None,6H-SrIrO3,88.85812487,11.14187513,0,0,150,480,0,0,0,0,700,1.7,360,0,0,0,0,0.283,0,0,0,5,1,1,300
10.1039/D1EE02636D,South Korea,Korea Univ,ENERGY & ENVIRONMENTAL SCIENCE,39.714,12/3/2021,13,413,0.031476998,Pt,Ru,Co,None,PtCo-RuO2/C,57.09728659,29.834028,13.06868541,0,260,120,0,0,1,0,400,,60,0,0,0,0,0.0417,0.1668,0,0,5,0.1,0,213
10.1039/D1EE02636D,South Korea,Korea Univ,ENERGY & ENVIRONMENTAL SCIENCE,39.714,12/3/2021,13,413,0.031476998,Pt,Ru,None,None,Pt-RuO2/C,53.69840303,46.30159697,0,0,260,120,0,0,1,0,400,,60,0,0,0,0,0.0492,0.1968,0,0,5,0.1,0,274
10.1039/D1EE02636D,South Korea,Korea Univ,ENERGY & ENVIRONMENTAL SCIENCE,39.714,12/3/2021,13,413,0.031476998,Ru,None,None,None,RuO2 NPs/C,100,0,0,0,280,120,0,0,1,0,400,,60,0,0,0,0,0.0263,0.1052,0,0,5,0.1,0,265
10.1039/D1TA07293E,India,Indian Inst Technol,JOURNAL OF MATERIALS CHEMISTRY A,14.511,12/4/2021,10,412,0.024271845,Ru,Sb,None,None,[Ru+Sb]Oy,50,50,0,0,100,3,0,0,0,0,600,4,360,0,0,0,0,0.223,0,0,1,20,1,,454
10.1039/D1TA07293E,India,Indian Inst Technol,JOURNAL OF MATERIALS CHEMISTRY A,14.511,12/4/2021,10,412,0.024271845,Mn,Sb,None,None,[Mn+Sb]Oy,50,50,0,0,100,3,0,0,0,0,600,4,360,0,0,0,0,0.177,0,0,1,20,1,,698
10.1039/D1TA07293E,India,Indian Inst Technol,JOURNAL OF MATERIALS CHEMISTRY A,14.511,12/4/2021,10,412,0.024271845,Co,Sb,None,None,[Co+Sb]Oy,50,50,0,0,100,3,0,0,0,0,600,4,360,0,0,0,0,0.201,0,0,1,20,1,,808
10.1021/acsaem.1c03193,Peoples R China,Beijing Univ Chem Technol,ACS APPLIED ENERGY MATERIALS,6.959,12/31/2021,0,385,0,Ir,None,None,None,Ir/C,100,0,0,0,25,720,1,0,0,0,900,,60,0,1,0,0,0.178,0.222,0,0,10,0.1,1,271
10.1016/j.cej.2021.131707,Peoples R China,Chinese Acad Sci,CHEMICAL ENGINEERING JOURNAL,16.744,1/13/2022,5,372,0.01344086,Na,K,Ru,None,Ru-250,62.68790026,35.17142919,2.140670556,0,90,180,1,0,0,0,250,,120,0,0,0,0,0.255,0,0,0,5,1,0,210
10.1016/j.cej.2021.131707,Peoples R China,Chinese Acad Sci,CHEMICAL ENGINEERING JOURNAL,16.744,1/13/2022,5,372,0.01344086,Na,K,Ru,None,Ru-350,62.68790026,35.17142919,2.140670556,0,90,180,1,0,0,0,350,,120,0,0,0,0,0.255,0,0,0,5,1,0,262
10.1016/j.cej.2021.131707,Peoples R China,Chinese Acad Sci,CHEMICAL ENGINEERING JOURNAL,16.744,1/13/2022,5,372,0.01344086,Na,K,Ru,None,Ru-500,62.68790026,35.17142919,2.140670556,0,90,180,1,0,0,0,500,,120,0,0,0,0,0.255,0,0,0,5,1,0,302
10.1016/j.cej.2021.131707,Peoples R China,Chinese Acad Sci,CHEMICAL ENGINEERING JOURNAL,16.744,1/13/2022,5,372,0.01344086,Na,K,Ru,None,Ru-700,62.68790026,35.17142919,2.140670556,0,90,180,1,0,0,0,700,,120,0,0,0,0,0.255,0,0,0,5,1,0,388
10.1038/s41929-021-00703-0,Peoples R China,Donghua Univ,NATURE CATALYSIS,40.706,12/27/2021,66,389,0.16966581,Mn,Ru,None,None,4Ru-MnO2,95.96928983,4.030710173,0,0,25,720,1,0,0,0,200,5,60,0,0,0,0,0.2,0,0,0,5,0.1,1,287
10.1038/s41929-021-00703-0,Peoples R China,Donghua Univ,NATURE CATALYSIS,40.706,12/27/2021,66,389,0.16966581,Mn,Ru,None,None,6Ru-MnO2,92.25092251,7.749077491,0,0,25,720,1,0,0,0,200,5,60,0,0,0,0,0.2,0,0,0,5,0.1,1,234
10.1038/s41929-021-00703-0,Peoples R China,Donghua Univ,NATURE CATALYSIS,40.706,12/27/2021,66,389,0.16966581,Mn,Ru,None,None,12Ru-MnO2,74.8502994,25.1497006,0,0,25,720,1,0,0,0,200,5,60,0,0,0,0,0.2,0,0,0,5,0.1,1,161
10.1038/s41929-021-00703-0,Peoples R China,Donghua Univ,NATURE CATALYSIS,40.706,12/27/2021,66,389,0.16966581,Ru,None,None,None,RuO2,100,0,0,0,25,60,1,0,0,0,500,5,300,0,0,0,0,0.2,0,0,0,5,0.1,1,250
10.1088/2053-1583/ac26db,Peoples R China,Nankai Univ,2D MATERIALS,6.861,10/6/2021,3,471,0.006369427,Ru,None,None,None,RuO2-Ru/GDY-300,100,0,0,0,25,240,1,0,0,0,350,2,300,0,0,0,0,0.1415,0.1415,0,1,5,1,1,219
10.1088/2053-1583/ac26db,Peoples R China,Nankai Univ,2D MATERIALS,6.861,10/6/2021,3,471,0.006369427,Ru,None,None,None,RuO2-Ru/GDY-350,100,0,0,0,25,240,1,0,0,0,350,2,300,0,0,0,0,0.1415,0.1415,0,1,5,1,1,163
10.1088/2053-1583/ac26db,Peoples R China,Nankai Univ,2D MATERIALS,6.861,10/6/2021,3,471,0.006369427,Ru,None,None,None,RuO2-Ru/GDY-400,100,0,0,0,25,240,1,0,0,0,350,2,300,0,0,0,0,0.1415,0.1415,0,1,5,1,1,237
10.1016/j.nanoen.2021.106276,South Korea,Korea Adv Inst Sci & Technol KAIST,NANO ENERGY,19.069,10/15/2021,18,462,0.038961039,Ru,None,None,None,RuO2-NS/CF,100,0,0,0,25,300,0,0,0,0,350,2,120,0,0,0,0,1.2,0,0,1,5,1,,212
10.1016/j.nanoen.2021.106276,South Korea,Korea Adv Inst Sci & Technol KAIST,NANO ENERGY,19.069,10/15/2021,18,462,0.038961039,Co,Ru,None,None,RuO2-Co3O4/CF,89.79591837,10.20408163,0,0,25,300,0,0,0,0,350,2,120,0,0,0,0,1.2,0,0,1,5,1,,492
10.1016/j.nanoen.2021.106276,South Korea,Korea Adv Inst Sci & Technol KAIST,NANO ENERGY,19.069,10/15/2021,18,462,0.038961039,Co,None,None,None,Co3O4/CF,100,0,0,0,25,300,0,0,0,0,350,2,120,0,0,0,0,1,0,0,1,5,1,,546
10.3390/catal11101176,South Korea,Sungkyunkwan Univ,CATALYSTS,4.501,11/18/2021,0,428,0,Ti,Ir,None,None,BI-10,96.18320611,3.816793893,0,0,0,2880,1,1,0,0,25,0,0,0,0,0,0,0.028,0.252,1,0,5,0.1,1,461
10.3390/catal11101176,South Korea,Sungkyunkwan Univ,CATALYSTS,4.501,11/18/2021,0,428,0,Ti,Ir,None,None,BI-15,94.07114625,5.928853755,0,0,0,2880,1,1,0,0,25,0,0,0,0,0,0,0.042,0.238,1,0,5,0.1,1,342
10.3390/catal11101176,South Korea,Sungkyunkwan Univ,CATALYSTS,4.501,11/18/2021,0,428,0,Ti,Ir,None,None,BI-20,91.80327869,8.196721311,0,0,0,2880,1,1,0,0,25,0,0,0,0,0,0,0.056,0.224,1,0,5,0.1,1,377
10.1021/acsmaterialslett.1c00428,USA,Univ Calif Berkeley,ACS MATERIALS LETTERS,11.17,10/28/2021,3,449,0.006681514,Ir,None,None,None,Ir,100,0,0,0,25,5,1,0,0,0,500,,720,0,0,1,0,0.011,0,0,1,5,0.1,,394
10.1021/acsmaterialslett.1c00428,USA,Univ Calif Berkeley,ACS MATERIALS LETTERS,11.17,10/28/2021,3,449,0.006681514,Ir,Au,None,None,AuIr,50,50,0,0,25,5,1,0,0,0,500,,720,0,0,1,0,0.02173198,0,0,1,5,0.1,,351
10.1021/acsmaterialslett.1c00428,USA,Univ Calif Berkeley,ACS MATERIALS LETTERS,11.17,10/28/2021,3,449,0.006681514,Ir,Co,None,None,IrCo,50,50,0,0,25,5,1,0,0,0,500,,720,0,0,1,0,0.046833898,0,0,1,5,0.1,,356
10.1021/acsmaterialslett.1c00428,USA,Univ Calif Berkeley,ACS MATERIALS LETTERS,11.17,10/28/2021,3,449,0.006681514,Ir,Au,Co,None,IrAuCo,33.33333333,33.33333333,33.33333333,0,25,5,1,0,0,0,500,,720,0,0,1,0,0.057565878,0,0,1,5,0.1,,330
10.1021/acsmaterialslett.1c00428,USA,Univ Calif Berkeley,ACS MATERIALS LETTERS,11.17,10/28/2021,3,449,0.006681514,Ir,Ni,None,None,IrNi,50,50,0,0,25,5,1,0,0,0,500,,720,0,0,1,0,0.046833898,0,0,1,5,0.1,,357
10.1021/acsmaterialslett.1c00428,USA,Univ Calif Berkeley,ACS MATERIALS LETTERS,11.17,10/28/2021,3,449,0.006681514,Ir,Au,Ni,None,IrAuNi,33.33333333,33.33333333,33.33333333,0,25,5,1,0,0,0,500,,720,0,0,1,0,0.057565878,0,0,1,5,0.1,,335
10.1021/acsmaterialslett.1c00428,USA,Univ Calif Berkeley,ACS MATERIALS LETTERS,11.17,10/28/2021,3,449,0.006681514,Ir,Cu,None,None,IrCu,50,50,0,0,25,5,1,0,0,0,500,,720,0,0,1,0,0.044034375,0,0,1,5,0.1,,400
10.1021/acsmaterialslett.1c00428,USA,Univ Calif Berkeley,ACS MATERIALS LETTERS,11.17,10/28/2021,3,449,0.006681514,Ir,Au,Cu,None,IrAuCu,33.33333333,33.33333333,33.33333333,0,25,5,1,0,0,0,500,,720,0,0,1,0,0.054766355,0,0,1,5,0.1,,376
10.1002/smll.202102078,Peoples R China,Beijing Univ Chem Technol,SMALL,15.153,10/11/2021,9,466,0.019313305,W,Ir,None,None,Ir-WO3,91.28751917,8.71248083,0,0,95,300,0,0,0,0,400,,300,0,1,0,0,0.5,0,0,1,1,1,1,258
10.1002/smll.202102078,Peoples R China,Beijing Univ Chem Technol,SMALL,15.153,10/11/2021,9,466,0.019313305,W,None,None,None,WO3,100,0,0,0,95,300,0,0,0,0,400,,300,0,1,0,0,0.5,0,0,1,1,1,1,552
10.1002/smll.202102078,Peoples R China,Beijing Univ Chem Technol,SMALL,15.153,10/11/2021,9,466,0.019313305,Ir,None,None,None,IrO2,100,0,0,0,95,300,0,0,0,0,400,,300,0,1,0,0,0.045,0,0,1,1,1,1,741
10.1002/adma.202104638,Australia,Queensland Univ Technol,ADVANCED MATERIALS,32.086,10/16/2021,23,461,0.04989154,Ir,None,None,None,Ir_be,100,0,0,0,25,1440,1,0,0,0,25,0,0,0,1,0,0,0.13,1.727142857,1,1,5,1,,290
10.1016/j.apsusc.2021.150293,South Korea,Ewha Womans Univ,APPLIED SURFACE SCIENCE,7.392,9/7/2021,6,500,0.012,Ru,Au,None,None,Au/RuO2 NF,90.90909091,9.090909091,0,0,25,2880,1,0,0,0,300,1,180,0,0,0,0,0.8488,0,0,0,1,1,0,189
10.1016/j.apsusc.2021.150293,South Korea,Ewha Womans Univ,APPLIED SURFACE SCIENCE,7.392,9/7/2021,6,500,0.012,Ru,None,None,None,RuO2 NF,100,0,0,0,25,2880,1,0,0,0,300,1,180,0,0,0,0,0.8488,0,0,0,1,1,0,185
10.1016/j.apsusc.2021.150293,South Korea,Ewha Womans Univ,APPLIED SURFACE SCIENCE,7.392,9/7/2021,6,500,0.012,Ru,Au,None,None,RuAu NF,90.90909091,9.090909091,0,0,25,2880,1,0,0,0,300,10,240,0,0,1,0,0.8488,0,0,0,1,1,0,154
10.1016/j.apsusc.2021.150293,South Korea,Ewha Womans Univ,APPLIED SURFACE SCIENCE,7.392,9/7/2021,6,500,0.012,Ru,None,None,None,Ru NF,100,0,0,0,25,2880,1,0,0,0,300,10,240,0,0,1,0,0.8488,0,0,0,1,1,0,167
10.1016/j.cej.2021.130077,Peoples R China,Chinese Acad Sci,CHEMICAL ENGINEERING JOURNAL,16.744,7/20/2021,10,549,0.018214936,Ru,Co,None,None,RuCo@NG/N-GNs,85.71428571,14.28571429,0,0,80,360,1,0,0,0,750,3,120,0,0,1,0,0.256,0.144,0,0,5,1,1,209
10.1016/j.cej.2021.130077,Peoples R China,Chinese Acad Sci,CHEMICAL ENGINEERING JOURNAL,16.744,7/20/2021,10,549,0.018214936,Ru,None,None,None,Ru@NG/N-GNs,100,0,0,0,80,360,1,0,0,0,750,3,120,0,0,1,0,0.256,0.144,0,0,5,1,1,342
10.1016/j.cej.2021.130077,Peoples R China,Chinese Acad Sci,CHEMICAL ENGINEERING JOURNAL,16.744,7/20/2021,10,549,0.018214936,Ru,Co,None,None,RuCo@NG/N-GNs,75,25,0,0,80,360,1,0,0,0,750,3,120,0,0,1,0,0.256,0.144,0,0,5,1,1,280
10.1016/j.cej.2021.130077,Peoples R China,Chinese Acad Sci,CHEMICAL ENGINEERING JOURNAL,16.744,7/20/2021,10,549,0.018214936,Ru,Co,None,None,RuCo@NG/N-GNs,90,10,0,0,80,360,1,0,0,0,750,3,120,0,0,1,0,0.256,0.144,0,0,5,1,1,224
10.1039/D1CC04984D,Peoples R China,Beijing Inst Technol,CHEMICAL COMMUNICATIONS,6.065,10/29/2021,3,448,0.006696429,Pt,Sn,None,None,Pt3Sn,74.70139025,25.29860975,0,0,180,720,0,0,0,0,25,0,0,0,0,0,0,0.015031102,0.051295898,0,0,10,1,0,370
10.1039/D1CC04984D,Peoples R China,Beijing Inst Technol,CHEMICAL COMMUNICATIONS,6.065,10/29/2021,3,448,0.006696429,Pt,Sn,Pd,None,Pd-Pt3Sn,70.34040098,23.8217033,5.837895721,0,150,420,0,0,0,0,25,0,0,0,0,0,0,0.015463876,0.050863124,0,0,10,1,0,270
10.1038/s41467-021-26416-3,Peoples R China,Univ Sci & Technol China,NATURE COMMUNICATIONS,17.694,11/8/2021,28,438,0.063926941,Ir,None,None,None,AD-HN-Ir,100,0,0,0,70,120,1,0,0,0,800,,180,0,1,0,0,0.0035,0.02162475,0,1,,1,,216
10.1038/s41467-021-26416-3,Peoples R China,Univ Sci & Technol China,NATURE COMMUNICATIONS,17.694,11/8/2021,28,438,0.063926941,Ir,None,None,None,Ir-NC,100,0,0,0,70,120,1,0,0,0,800,,180,0,1,0,0,0.003,0.0185355,0,1,,1,,412
10.1038/s41467-021-26416-3,Peoples R China,Univ Sci & Technol China,NATURE COMMUNICATIONS,17.694,11/8/2021,28,438,0.063926941,Ir,None,None,None,Ir-NP/NC,100,0,0,0,70,120,1,0,0,0,1000,,180,0,1,0,0,0.0085,0.05251725,0,1,,1,,394
10.1038/s41565-021-00986-1,Peoples R China,Zhejiang Univ,NATURE NANOTECHNOLOGY,40.523,11/3/2021,48,443,0.108352144,Ir,None,None,None,IrO2-,100,0,0,0,0,180,1,0,0,0,450,10,120,0,0,0,0,0.0407,0,0,0,5,1,1,299
10.1038/s41565-021-00986-1,Peoples R China,Zhejiang Univ,NATURE NANOTECHNOLOGY,40.523,11/3/2021,48,443,0.108352144,Ir,Ta,Tm,None,Ta0.1Tm0.1Ir0.8,80,10,10,0,0,180,1,0,0,0,450,10,120,0,0,0,0,0.0407,0,0,0,5,1,1,227
10.1038/s41565-021-00986-1,Peoples R China,Zhejiang Univ,NATURE NANOTECHNOLOGY,40.523,11/3/2021,48,443,0.108352144,Ir,None,None,None,GB-IrO2,100,0,0,0,0,180,1,0,0,0,450,12750,120,0,0,0,0,0.0407,0,0,0,5,1,1,254
10.1038/s41565-021-00986-1,Peoples R China,Zhejiang Univ,NATURE NANOTECHNOLOGY,40.523,11/3/2021,48,443,0.108352144,Ir,Ta,None,None,GB-Ta0.05Ir0.95,95,5,0,0,0,180,1,0,0,0,450,12750,120,0,0,0,0,0.0407,0,0,0,5,1,1,238
10.1038/s41565-021-00986-1,Peoples R China,Zhejiang Univ,NATURE NANOTECHNOLOGY,40.523,11/3/2021,48,443,0.108352144,Ir,Ta,None,None,GB-Ta0.1Ir0.9,90,10,0,0,0,180,1,0,0,0,450,12750,120,0,0,0,0,0.0407,0,0,0,5,1,1,235
10.1038/s41565-021-00986-1,Peoples R China,Zhejiang Univ,NATURE NANOTECHNOLOGY,40.523,11/3/2021,48,443,0.108352144,Ir,Ta,None,None,GB-Ta0.2Ir0.8,80,20,0,0,0,180,1,0,0,0,450,12750,120,0,0,0,0,0.0407,0,0,0,5,1,1,242
10.1038/s41565-021-00986-1,Peoples R China,Zhejiang Univ,NATURE NANOTECHNOLOGY,40.523,11/3/2021,48,443,0.108352144,Ir,Tm,None,None,GB-Tm0.1Ir0.9,90,10,0,0,0,180,1,0,0,0,450,12750,120,0,0,0,0,0.0407,0,0,0,5,1,1,236
10.1038/s41565-021-00986-1,Peoples R China,Zhejiang Univ,NATURE NANOTECHNOLOGY,40.523,11/3/2021,48,443,0.108352144,Ir,Tm,Ta,None,GB-Ta0.1Tm0.1Ir0.8,80,10,10,0,0,180,1,0,0,0,450,12750,120,0,0,0,0,0.0407,0,0,0,5,1,1,202
10.1038/s41565-021-00986-1,Peoples R China,Zhejiang Univ,NATURE NANOTECHNOLOGY,40.523,11/3/2021,48,443,0.108352144,Ir,Tm,Ta,None,GB-Ta0.1Tm0.2Ir0.7,70,20,10,0,0,180,1,0,0,0,450,12750,120,0,0,0,0,0.0407,0,0,0,5,1,1,224
10.1016/j.apsusc.2021.150478,Peoples R China,Chongqing Jiaotong Univ,APPLIED SURFACE SCIENCE,7.392,7/28/2021,5,541,0.009242144,Co,Ru,None,None,RCNC-O-2.60,74.79619142,25.20380858,0,0,25,1440,0,0,0,0,300,2,120,0,0,0,0,0.35,0.09877,0,0,5,1,0,281
10.1016/j.apsusc.2021.150478,Peoples R China,Chongqing Jiaotong Univ,APPLIED SURFACE SCIENCE,7.392,7/28/2021,5,541,0.009242144,Co,Ru,None,None,RCNC-O-3.25,70.36267307,29.63732693,0,0,25,1440,0,0,0,0,300,2,120,0,0,0,0,0.35,0.09877,0,0,5,1,0,239
10.1016/j.apsusc.2021.150478,Peoples R China,Chongqing Jiaotong Univ,APPLIED SURFACE SCIENCE,7.392,7/28/2021,5,541,0.009242144,Co,Ru,None,None,RCNC-O-3.90,66.42533436,33.57466564,0,0,25,1440,0,0,0,0,300,2,120,0,0,0,0,0.35,0.09877,0,0,5,1,0,232
10.1016/j.apsusc.2021.150478,Peoples R China,Chongqing Jiaotong Univ,APPLIED SURFACE SCIENCE,7.392,7/28/2021,5,541,0.009242144,Co,Ru,None,None,RCNC-O-4.55,62.90529401,37.09470599,0,0,25,1440,0,0,0,0,300,2,120,0,0,0,0,0.35,0.09877,0,0,5,1,0,228
10.1016/j.apsusc.2021.150478,Peoples R China,Chongqing Jiaotong Univ,APPLIED SURFACE SCIENCE,7.392,7/28/2021,5,541,0.009242144,Co,Ru,None,None,RCNC-O-5.20,59.73954968,40.26045032,0,0,25,1440,0,0,0,0,300,2,120,0,0,0,0,0.35,0.09877,0,0,5,1,0,252
10.1016/j.ijhydene.2021.04.040,Mexico,Inst Politecn Nacl ESIQIE,INTERNATIONAL JOURNAL OF HYDROGEN ENERGY,7.139,7/29/2021,8,540,0.014814815,Ti,Ru,Ir,None,Ir-Ru-TiO2,61.96031045,35.69270809,2.346981457,0,70,180,0,0,0,0,450,,240,0,0,0,0,0.168245,0.312455,1,0,20,1,0,337
10.1016/j.jpowsour.2021.230002,South Korea,Kwangwoon Univ,JOURNAL OF POWER SOURCES,9.794,6/17/2021,3,582,0.005154639,Ti,Ru,Ir,None,IrRu/T90G10,79.85456653,13.17732121,6.968112262,0,165,360,1,0,1,0,25,0,0,0,0,0,0,0.09,0.21,1,0,10,0.1,0,254
10.1016/j.jpowsour.2021.230002,South Korea,Kwangwoon Univ,JOURNAL OF POWER SOURCES,9.794,6/17/2021,3,582,0.005154639,Ti,Ru,Ir,None,IrRu/T95G5,78.54586388,14.03335616,7.420779959,0,165,360,1,0,1,0,25,0,0,0,0,0,0,0.09,0.21,1,0,10,0.1,0,307
10.1016/j.jpowsour.2021.230002,South Korea,Kwangwoon Univ,JOURNAL OF POWER SOURCES,9.794,6/17/2021,3,582,0.005154639,Ti,Ru,Ir,None,IrRu/T70G30,72.95584718,17.68983969,9.354313133,0,165,360,1,0,1,0,25,0,0,0,0,0,0,0.09,0.21,1,0,10,0.1,0,308
10.1016/j.jpowsour.2021.230002,South Korea,Kwangwoon Univ,JOURNAL OF POWER SOURCES,9.794,6/17/2021,3,582,0.005154639,Ti,Ru,Ir,None,IrRu/T50G50,65.83413369,22.34822077,11.81764554,0,165,360,1,0,1,0,25,0,0,0,0,0,0,0.09,0.21,1,0,10,0.1,0,363
10.1016/j.jpowsour.2021.230002,South Korea,Kwangwoon Univ,JOURNAL OF POWER SOURCES,9.794,6/17/2021,3,582,0.005154639,Ti,Ir,None,None,IrOx/T90G10,75.18610422,24.81389578,0,0,165,360,1,0,1,0,25,0,0,0,0,0,0,0.09,0.21,1,0,10,0.1,0,306
10.1016/j.jpowsour.2021.230002,South Korea,Kwangwoon Univ,JOURNAL OF POWER SOURCES,9.794,6/17/2021,3,582,0.005154639,Ru,Ir,None,None,IrRuOx,65.4109589,34.5890411,0,0,165,360,1,0,1,0,25,0,0,0,0,0,0,0.3,0,0,0,10,0.1,0,372
10.1016/j.jpowsour.2021.230002,South Korea,Kwangwoon Univ,JOURNAL OF POWER SOURCES,9.794,6/17/2021,3,582,0.005154639,Ru,Ir,None,None,IrRu/Rgo,65.4109589,34.5890411,0,0,165,360,1,0,1,0,25,0,0,0,0,0,0,0.09,0.21,0,0,10,0.1,0,325
10.1016/j.jpowsour.2021.229903,Peoples R China,Chinese Acad Sci,JOURNAL OF POWER SOURCES,9.794,7/1/2021,11,568,0.019366197,Ru,Y,None,None,YRuO,50,50,0,0,80,300,1,0,0,0,950,5,720,0,0,0,0,0.255,0.051,0,0,10,1,1,297
10.1016/j.jpowsour.2021.229903,Peoples R China,Chinese Acad Sci,JOURNAL OF POWER SOURCES,9.794,7/1/2021,11,568,0.019366197,Ru,Y,F,None,YRuO-PVDF1,41.61979753,41.61979753,16.76040495,0,80,300,1,0,0,0,400,5,1440,0,1,0,0,0.255,0.051,0,0,10,1,1,250
10.1016/j.jpowsour.2021.229903,Peoples R China,Chinese Acad Sci,JOURNAL OF POWER SOURCES,9.794,7/1/2021,11,568,0.019366197,Ru,Y,F,None,YRuO-PVDF2,35.64547206,35.64547206,28.70905588,0,80,300,1,0,0,0,400,5,1440,0,1,0,0,0.255,0.051,0,0,10,1,1,235
10.1016/j.jpowsour.2021.229903,Peoples R China,Chinese Acad Sci,JOURNAL OF POWER SOURCES,9.794,7/1/2021,11,568,0.019366197,F,Ru,Y,None,YRuO-PVDF3,37.65796125,31.17101938,31.17101938,0,80,300,1,0,0,0,400,5,1440,0,1,0,0,0.255,0.051,0,0,10,1,1,256
10.1039/D1TA01839F,Peoples R China,Zhejiang Univ Technol,JOURNAL OF MATERIALS CHEMISTRY A,14.511,8/29/2021,12,509,0.023575639,Ir,Te,None,None,IrTe,77.04160247,22.95839753,0,0,80,180,0,1,0,0,25,0,0,0,0,0,0,0.05095,0,0,0,1,1,,271
10.1021/acssuschemeng.0c08887,Peoples R China,Chinese Acad Sci,ACS SUSTAINABLE CHEMISTRY & ENGINEERING,9.224,8/29/2021,8,509,0.015717092,Ir,None,None,None,pIrO2,100,0,0,0,55,180,1,0,0,0,450,,30,0,0,0,0,0.354,0,0,0,5,1,0,304
10.1021/acssuschemeng.0c08887,Peoples R China,Chinese Acad Sci,ACS SUSTAINABLE CHEMISTRY & ENGINEERING,9.224,8/29/2021,8,509,0.015717092,Ir,Gd,None,None,3%-Gd-pIrO2,97,3,0,0,55,180,1,0,0,0,450,,30,0,0,0,0,0.354,0,0,0,5,1,0,294
10.1021/acssuschemeng.0c08887,Peoples R China,Chinese Acad Sci,ACS SUSTAINABLE CHEMISTRY & ENGINEERING,9.224,8/29/2021,8,509,0.015717092,Ir,Gd,None,None,5%-Gd-pIrO2,95,5,0,0,55,180,1,0,0,0,450,,30,0,0,0,0,0.354,0,0,0,5,1,0,287
10.1021/acssuschemeng.0c08887,Peoples R China,Chinese Acad Sci,ACS SUSTAINABLE CHEMISTRY & ENGINEERING,9.224,8/29/2021,8,509,0.015717092,Ir,Gd,None,None,7%-Gd-pIrO2,93,7,0,0,55,180,1,0,0,0,450,,30,0,0,0,0,0.354,0,0,0,5,1,0,307
10.1021/acssuschemeng.0c08887,Peoples R China,Chinese Acad Sci,ACS SUSTAINABLE CHEMISTRY & ENGINEERING,9.224,8/29/2021,8,509,0.015717092,Ir,Gd,None,None,10%-Gd-pIrO2,90,10,0,0,55,180,1,0,0,0,450,,30,0,0,0,0,0.354,0,0,0,5,1,0,314
10.1021/acssuschemeng.0c08887,Peoples R China,Chinese Acad Sci,ACS SUSTAINABLE CHEMISTRY & ENGINEERING,9.224,8/29/2021,8,509,0.015717092,Ir,Gd,None,None,5%-Gd-pIrO2-400,95,5,0,0,55,180,1,0,0,0,400,,30,0,0,0,0,0.354,0,0,0,5,1,0,370
10.1021/acssuschemeng.0c08887,Peoples R China,Chinese Acad Sci,ACS SUSTAINABLE CHEMISTRY & ENGINEERING,9.224,8/29/2021,8,509,0.015717092,Ir,Gd,None,None,5%-Gd-pIrO2-500,95,5,0,0,55,180,1,0,0,0,500,,30,0,0,0,0,0.354,0,0,0,5,1,0,342
10.1021/acssuschemeng.0c08887,Peoples R China,Chinese Acad Sci,ACS SUSTAINABLE CHEMISTRY & ENGINEERING,9.224,8/29/2021,8,509,0.015717092,Ir,Gd,None,None,5%-Gd-pIrO2-1h,95,5,0,0,55,180,1,0,0,0,450,,60,0,0,0,0,0.354,0,0,0,5,1,0,333
10.1002/admi.202100900,Slovenia,Natl Inst Chem,ADVANCED MATERIALS INTERFACES,6.389,2/10/2022,5,344,0.014534884,Ir,None,None,None,Ir/rGONRs,100,0,0,0,120,60,0,0,0,0,450,2,60,0,0,1,0,0.006868734,0.102141266,0,0,20,0.1,0,298
10.1002/admi.202100900,Slovenia,Natl Inst Chem,ADVANCED MATERIALS INTERFACES,6.389,2/10/2022,5,344,0.014534884,Ti,Ir,None,None,Ir/low-TiONx/rGONRs,65.1255892,34.8744108,0,0,120,60,0,0,0,0,450,2,60,0,0,1,0,0.006940071,0.061159929,1,0,20,0.1,0,297
10.1002/admi.202100900,Slovenia,Natl Inst Chem,ADVANCED MATERIALS INTERFACES,6.389,2/10/2022,5,344,0.014534884,Ti,Ir,None,None,Ir/middle-TiONx/rGONRs,88.22351982,11.77648018,0,0,120,60,0,0,0,0,450,2,60,0,0,1,0,0.006613959,0.058286041,1,0,20,0.1,0,286
10.1002/admi.202100900,Slovenia,Natl Inst Chem,ADVANCED MATERIALS INTERFACES,6.389,2/10/2022,5,344,0.014534884,Ti,Ir,None,None,Ir/high-TiONx/rGONRs,96.77059312,3.229406876,0,0,120,60,0,0,0,0,450,2,60,0,0,1,0,0.009192282,0.081007718,1,0,20,0.1,0,284
10.1007/s12274-021-3778-0,Peoples R China,Univ Sci & Technol China,NANO RESEARCH,10.269,9/4/2021,6,503,0.011928429,Ga,Ir,None,None,IrGa,53.77917394,46.22082606,0,0,25,480,1,0,0,0,800,,480,0,0,1,0,0.1333,0.756,0,0,10,0.1,0,272
10.1007/s12274-021-3778-0,Peoples R China,Univ Sci & Technol China,NANO RESEARCH,10.269,9/4/2021,6,503,0.011928429,Ga,Ir,None,None,IrGa-IMC,53.77917394,46.22082606,0,0,25,480,1,0,0,0,400,,300,0,0,1,0,0.1333,0.756,0,0,10,0.1,0,291
10.1002/bkcs.12382,South Korea,Ewha Womans Univ,BULLETIN OF THE KOREAN CHEMICAL SOCIETY,1.241,9/7/2021,9,500,0.018,Ir,Co,None,None,Ir0.75Co0.25,75,25,0,0,25,480,1,0,0,0,500,3,60,0,0,1,0,0.8488,0,0,0,10,1,0,252
10.1002/bkcs.12382,South Korea,Ewha Womans Univ,BULLETIN OF THE KOREAN CHEMICAL SOCIETY,1.241,9/7/2021,9,500,0.018,Ir,Co,None,None,Ir0.50Co0.5,50,50,0,0,25,480,1,0,0,0,500,3,60,0,0,1,0,0.8488,0,0,0,10,1,0,244
10.1002/bkcs.12382,South Korea,Ewha Womans Univ,BULLETIN OF THE KOREAN CHEMICAL SOCIETY,1.241,9/7/2021,9,500,0.018,Co,Ir,None,None,Ir0.25Co0.75,75,25,0,0,25,480,1,0,0,0,500,3,60,0,0,1,0,0.8488,0,0,0,10,1,0,249
10.1016/j.ceramint.2021.05.166,Peoples R China,Zhengzhou Univ,CERAMICS INTERNATIONAL,5.532,8/5/2021,8,533,0.015009381,S,Mo,Co,None,Co-MoS2,78.94736842,18.42105263,2.631578947,0,200,1200,0,0,0,0,25,0,0,0,0,0,0,0.112,0,0,1,5,1,,226
10.1007/s12274-021-3843-8,Peoples R China,Shenzhen Univ,NANO RESEARCH,10.269,9/28/2021,12,479,0.025052192,Ru,Sr,None,None,SrRuO3,50,50,0,0,25,,1,0,0,1,1200,,600,0,0,0,0,0.5,0,0,0,10,1,,190
10.1007/s12274-021-3843-8,Peoples R China,Shenzhen Univ,NANO RESEARCH,10.269,9/28/2021,12,479,0.025052192,Ru,None,None,None,RuO2,100,0,0,0,25,,1,0,0,1,800,,600,0,0,0,0,0.5,0,0,0,10,1,,300
10.1007/s12274-021-3603-9,Peoples R China,Xiamen Univ,NANO RESEARCH,10.269,9/19/2021,13,488,0.026639344,Te,Ir,None,None,Ir-Te NWs,66.66666667,33.33333333,0,0,200,30,0,0,1,0,25,0,0,0,0,0,0,0.02333,0,0,0,5,1,,284
10.1016/j.cej.2020.127696,South Korea,Chung Ang Univ,CHEMICAL ENGINEERING JOURNAL,16.744,7/7/2021,10,562,0.017793594,Ir,Ni,None,None,Ir CP,90,10,0,0,70,120,0,0,0,0,25,0,0,0,0,0,0,0.0627,0,0,1,5,1,0,261
10.1016/j.cej.2020.127696,South Korea,Chung Ang Univ,CHEMICAL ENGINEERING JOURNAL,16.744,7/7/2021,10,562,0.017793594,Ir,Ni,None,None,TC-IrOx/CP-1,90,10,0,0,70,120,0,0,0,0,300,10,30,0,0,0,0,0.0627,0,0,1,5,1,0,270
10.1016/j.cej.2020.127696,South Korea,Chung Ang Univ,CHEMICAL ENGINEERING JOURNAL,16.744,7/7/2021,10,562,0.017793594,Ir,Ni,None,None,TC-IrOx/CP-2,90,10,0,0,70,120,0,0,0,0,400,10,30,0,0,0,0,0.0627,0,0,1,5,1,0,293
10.1016/j.cej.2020.127696,South Korea,Chung Ang Univ,CHEMICAL ENGINEERING JOURNAL,16.744,7/7/2021,10,562,0.017793594,Ir,Ni,None,None,TC-IrOx/CP-3,90,10,0,0,70,120,0,0,0,0,500,10,30,0,0,0,0,0.0627,0,0,1,5,1,0,314
10.1038/s41467-021-26025-0,South Korea,Inst Basic Sci IBS,NATURE COMMUNICATIONS,17.694,10/15/2021,29,462,0.062770563,Ir,Mo,None,None,Ir-MoO3,50,50,0,0,80,720,1,0,0,0,500,5,180,0,0,0,0,0.5,0,0,1,5,1,0,156
10.1038/s41467-021-23390-8,USA,Univ Wisconsin,NATURE COMMUNICATIONS,17.694,7/1/2021,102,568,0.179577465,Co,Ce,None,None,10at%Ce-Co3O4,90,10,0,0,80,360,0,0,0,0,400,,60,0,0,0,0,490,0,0,1,5,1,,423
10.1038/s41467-021-23390-8,USA,Univ Wisconsin,NATURE COMMUNICATIONS,17.694,7/1/2021,102,568,0.179577465,Co,None,None,None,Co3O4,100,0,0,0,80,360,0,0,0,0,400,,60,0,0,0,0,490,0,0,1,5,1,,507
10.1038/s41467-021-23390-8,USA,Univ Wisconsin,NATURE COMMUNICATIONS,17.694,7/1/2021,102,568,0.179577465,Co,Ce,None,None,5at%Ce-Co3O4,95,5,0,0,80,360,0,0,0,0,400,,60,0,0,0,0,490,0,0,1,5,1,,442
10.1038/s41467-021-23390-8,USA,Univ Wisconsin,NATURE COMMUNICATIONS,17.694,7/1/2021,102,568,0.179577465,Co,Ce,None,None,20at%Ce-Co3O4,88.88888889,11.11111111,0,0,80,360,0,0,0,0,400,,60,0,0,0,0,490,0,0,1,5,1,,454
10.1038/s41467-021-23390-8,USA,Univ Wisconsin,NATURE COMMUNICATIONS,17.694,7/1/2021,102,568,0.179577465,Co,Ce,None,None,10at%Ce-Co3O4,90,10,0,0,80,360,0,0,0,0,300,,60,0,0,0,0,490,0,0,1,5,1,,415
10.1038/s41467-021-23390-8,USA,Univ Wisconsin,NATURE COMMUNICATIONS,17.694,7/1/2021,102,568,0.179577465,Co,Ce,None,None,10at%Ce-Co3O4,90,10,0,0,80,360,0,0,0,0,500,,60,0,0,0,0,490,0,0,1,5,1,,411
10.1021/acsnano.1c00266,Peoples R China,Hong Kong Polytech Univ,ACS NANO,18.027,6/19/2021,21,580,0.036206897,Ru,Y,None,None,YRO,50,50,0,0,80,720,0,0,0,0,900,,360,0,0,0,0,0.071,0.284,0,0,5,1,1,310
10.1021/acsnano.1c00266,Peoples R China,Hong Kong Polytech Univ,ACS NANO,18.027,6/19/2021,21,580,0.036206897,Ru,Y,Sr,None,YSRO-5,50,47.5,2.5,0,80,720,0,0,0,0,900,,360,0,0,0,0,0.071,0.284,0,0,5,1,1,283
10.1021/acsnano.1c00266,Peoples R China,Hong Kong Polytech Univ,ACS NANO,18.027,6/19/2021,21,580,0.036206897,Ru,Y,Sr,None,YSRO-10,50,45,5,0,80,720,0,0,0,0,900,,360,0,0,0,0,0.071,0.284,0,0,5,1,1,273
10.1021/acsnano.1c00266,Peoples R China,Hong Kong Polytech Univ,ACS NANO,18.027,6/19/2021,21,580,0.036206897,Ru,Y,Sr,None,YSRO-15,50,42.5,7.5,0,80,720,0,0,0,0,900,,360,0,0,0,0,0.071,0.284,0,0,5,1,1,265
10.1021/acsnano.1c00266,Peoples R China,Hong Kong Polytech Univ,ACS NANO,18.027,6/19/2021,21,580,0.036206897,Ru,Y,Sr,None,YSRO-20,50,40,10,0,80,720,0,0,0,0,900,,360,0,0,0,0,0.071,0.284,0,0,5,1,1,269
10.1016/j.jcis.2021.12.150,Peoples R China,Univ Jinan,JOURNAL OF COLLOID AND INTERFACE SCIENCE,9.965,2/17/2022,1,337,0.002967359,Ru,None,None,None,Ru@FLC-600,100,0,0,0,25,120,0,0,0,0,600,2,120,0,0,1,0,0.166666666,0.833333333,0,1,2,1,,296
10.1016/j.jcis.2021.12.150,Peoples R China,Univ Jinan,JOURNAL OF COLLOID AND INTERFACE SCIENCE,9.965,2/17/2022,1,337,0.002967359,Ru,None,None,None,Ru@FLC-700,100,0,0,0,25,120,0,0,0,0,700,2,120,0,0,1,0,0.166666666,0.833333333,0,1,2,1,,283
10.1016/j.jcis.2021.12.150,Peoples R China,Univ Jinan,JOURNAL OF COLLOID AND INTERFACE SCIENCE,9.965,2/17/2022,1,337,0.002967359,Ru,None,None,None,Ru@FLC-800,100,0,0,0,25,120,0,0,0,0,800,2,120,0,0,1,0,0.166666666,0.833333333,0,1,2,1,,257
10.1016/j.jcis.2021.12.150,Peoples R China,Univ Jinan,JOURNAL OF COLLOID AND INTERFACE SCIENCE,9.965,2/17/2022,1,337,0.002967359,Ru,None,None,None,Ru@FLC-900,100,0,0,0,25,120,0,0,0,0,900,2,120,0,0,1,0,0.166666666,0.833333333,0,1,2,1,,270
10.1038/s41467-021-24181-x,France,Univ Paris,NATURE COMMUNICATIONS,17.694,7/21/2021,19,548,0.034671533,Mo,Ir,None,None,Ir10Mo90,90,10,0,0,25,40,1,0,0,0,400,2,15,0,0,0,0,0.163,0.326,0,0,10,0.1,,283
10.1038/s41467-021-24181-x,France,Univ Paris,NATURE COMMUNICATIONS,17.694,7/21/2021,19,548,0.034671533,Mo,Ir,None,None,Ir10Mo90,90,10,0,0,25,40,1,0,0,0,450,2,15,0,0,0,0,0.163,0.326,0,0,10,0.1,,258
10.1038/s41467-021-24181-x,France,Univ Paris,NATURE COMMUNICATIONS,17.694,7/21/2021,19,548,0.034671533,Mo,Ir,None,None,Ir30Mo70,70,30,0,0,25,40,1,0,0,0,450,2,15,0,0,0,0,0.163,0.326,0,0,10,0.1,,277
10.1038/s41467-021-24181-x,France,Univ Paris,NATURE COMMUNICATIONS,17.694,7/21/2021,19,548,0.034671533,Mo,Ir,None,None,Ir30Mo70,70,30,0,0,25,40,1,0,0,0,500,2,15,0,0,0,0,0.163,0.326,0,0,10,0.1,,274
10.1038/s41467-021-24181-x,France,Univ Paris,NATURE COMMUNICATIONS,17.694,7/21/2021,19,548,0.034671533,Mo,Ir,None,None,Ir30Mo70,70,30,0,0,25,40,1,0,0,0,550,2,15,0,0,0,0,0.163,0.326,0,0,10,0.1,,286
10.1038/s41467-021-24181-x,France,Univ Paris,NATURE COMMUNICATIONS,17.694,7/21/2021,19,548,0.034671533,Mo,Ir,None,None,Ir30Mo70,70,30,0,0,25,40,1,0,0,0,600,2,15,0,0,0,0,0.163,0.326,0,0,10,0.1,,312
10.1038/s41467-021-24181-x,France,Univ Paris,NATURE COMMUNICATIONS,17.694,7/21/2021,19,548,0.034671533,Ir,Mo,None,None,Ir50Mo50,50,50,0,0,25,40,1,0,0,0,500,2,15,0,0,0,0,0.163,0.326,0,0,10,0.1,,290
10.1038/s41467-021-24181-x,France,Univ Paris,NATURE COMMUNICATIONS,17.694,7/21/2021,19,548,0.034671533,Ir,Mo,None,None,Ir50Mo50,50,50,0,0,25,40,1,0,0,0,550,2,15,0,0,0,0,0.163,0.326,0,0,10,0.1,,274
10.1038/s41467-021-24181-x,France,Univ Paris,NATURE COMMUNICATIONS,17.694,7/21/2021,19,548,0.034671533,Ir,Mo,None,None,Ir50Mo50,50,50,0,0,25,40,1,0,0,0,600,2,15,0,0,0,0,0.163,0.326,0,0,10,0.1,,285
10.1016/j.cej.2021.129034,Peoples R China,Southwest Univ,CHEMICAL ENGINEERING JOURNAL,16.744,5/19/2021,18,611,0.029459902,Ir,None,None,None,Ir@N-G-400,100,0,0,0,160,720,0,0,0,0,400,2,180,0,1,0,0,0.00629109,0.247059,0,0,5,1,,404
10.1016/j.cej.2021.129034,Peoples R China,Southwest Univ,CHEMICAL ENGINEERING JOURNAL,16.744,5/19/2021,18,611,0.029459902,Ir,None,None,None,Ir@N-G-600,100,0,0,0,160,720,0,0,0,0,600,2,180,0,1,0,0,0.00629109,0.247059,0,0,5,1,,315
10.1016/j.cej.2021.129034,Peoples R China,Southwest Univ,CHEMICAL ENGINEERING JOURNAL,16.744,5/19/2021,18,611,0.029459902,Ir,None,None,None,Ir@N-G-800,100,0,0,0,160,720,0,0,0,0,800,2,180,0,1,0,0,0.00629109,0.247059,0,0,5,1,,350
10.1002/celc.201900824,Peoples R China,Chinese Acad Sci,CHEMELECTROCHEM,4.782,8/13/2019,16,1256,0.012738854,Pt,Ir,None,None,Pt 55 @Ir 45,55,45,0,0,30,60,0,0,1,0,25,0,0,0,0,0,0,0.0976,0,0,0,10,0.1,1,280
10.1016/j.nanoen.2020.105185,Peoples R China,Chinese Acad Sci,NANO ENERGY,19.069,1/6/2021,35,744,0.047043011,Ru,None,None,None,2D D-RuO 2 /G,100,0,0,0,-196,4320,0,0,0,0,500,,360,0,0,0,0,0.098,0.042,0,0,5,1,,169
10.1016/j.nanoen.2021.105909,Peoples R China,Soochow Univ,NANO ENERGY,19.069,5/23/2021,26,607,0.042833608,Ru,Fe,None,None,E-Ru/Fe ONAs/C,58.00112333,41.99887667,0,0,180,300,0,0,1,1,250,,60,0,0,0,0,0.178977272,0.102272727,0,0,5,1,,236
10.1016/j.nanoen.2021.105909,Peoples R China,Soochow Univ,NANO ENERGY,19.069,5/23/2021,26,607,0.042833608,Ru,Fe,None,None,P-Ru/Fe ONAs/C,58.00112333,41.99887667,0,0,180,600,0,0,1,1,250,,60,0,0,0,0,0.178977272,0.102272727,0,0,5,1,,249
