Repository: ruiding-uchicago/NRT_Training_Materials

# Module 1 · Classical Machine Learning on Tabular Data

UChicago PME · AI Training Materials

Predict acidic-OER electrocatalyst performance from a *composition + synthesis + testing* recipe (literature-mined records), then use SHAP to find the driving factors. A generic composition-to-property template you can adapt to your own chemistry or materials project. Two parallel targets:

- **1a, Activity:** predict overpotential η₁₀ (lower is better).
- **1b, Stability:** predict log decay rate (lower is more stable). Same template, new target.

File: module_1_tabular_ML/OER_stability.csv (part 1 of 3)
DOI,Country,Facility,Journal,Impact Factor,Published Date,Cited Times,Number of days until 01/20/2023,Average cited times per day,Metal_Dopant_1,Metal_Dopant_2,Metal_Dopant_3,Metal_Dopant_4,Sample Name,Metal_Dopant_1 Proportion in Precursor ,Metal_Dopant_2 Proportion in Precursor ,Metal_Dopant_3 Proportion in Precursor ,Metal_Dopant_4 Proportion in Precursor ,Hydrothermal Temperature (Celcius degree),Hydrothermal Time (min),Hydrothermal Still/Strring (0/1),Hydrothermal Strong Reductant in Liquid (0/1),Hydrothermal Weak Reductant in Liquid (0/1),Mixed in Solid or Liquid (0/1),Annealing Temperature (Celcius Degree),Annealing Temerature Rising Rate (Celcius Degree min-1),Annealing Time (min),Annealing Still/Strring (0/1),Annealing Atomosphere Inert (0/1),Annealing Atomosphere Reductive (0/1),Post-processing Acid Wash etc. (0/1),Catalyst Loading (mg cm -2),Support Material Loading (mg cm -2),Support is not Carbon (0/1),Electrode Type_Glassy Carbon/Carbon Paper or Ti Mesh (0/1),Electrolyte Proton Concentration (M),Stability Current Density (mA cm-2),Stability Test Time (h),Log (Decay Rate) (mV/h)
10.1016/j.jallcom.2021.162113,Peoples R China,Qufu Normal Univ,JOURNAL OF ALLOYS AND COMPOUNDS,6.371,10/21/2021,4,456,0.00877193,Cu,Ru,None,None,Cu-RuO2-300,74.69661761,25.30338239,0,0,150,900,0,0,0,0,300,10,240,0,0,0,0,0.704,0,0,0,1,10,24,0.432969291
10.1016/j.apcatb.2021.120899,Taiwan,Natl Tsing Hua Univ,APPLIED CATALYSIS B-ENVIRONMENTAL,24.319,11/27/2021,11,419,0.026252983,Co,None,None,None,Co3O4@C/FTO,100,0,0,0,150,120,0,0,0,0,400,3,1,0,0,0,0,0.902,0.198,0,1,1,10,25,0.447158031
10.1016/j.apcatb.2021.120899,Taiwan,Natl Tsing Hua Univ,APPLIED CATALYSIS B-ENVIRONMENTAL,24.319,11/27/2021,11,419,0.026252983,Co,None,None,None,Co3O4@C/FTO,100,0,0,0,150,120,0,0,0,0,400,3,1,0,0,0,0,0.902,0.198,0,1,1,10,30,0.698970004
10.1016/j.apcatb.2021.120899,Taiwan,Natl Tsing Hua Univ,APPLIED CATALYSIS B-ENVIRONMENTAL,24.319,11/27/2021,11,419,0.026252983,Co,Fe,None,None,Fe-Co3O4@C/FTO,99.33774834,0.662251656,0,0,150,120,0,0,0,0,400,3,1,0,0,0,0,0.8877,0.2123,0,1,1,10,40,0.176091259
10.1016/j.apcatb.2021.120899,Taiwan,Natl Tsing Hua Univ,APPLIED CATALYSIS B-ENVIRONMENTAL,24.319,11/27/2021,11,419,0.026252983,Co,Fe,None,None,Fe-Co3O4@C/FTO,99.33774834,0.662251656,0,0,150,120,0,0,0,0,400,3,1,0,0,0,0,0.8877,0.2123,0,1,1,10,50,0.301029996
10.1016/j.apcatb.2021.120528,Peoples R China,Harbin Inst Technol,APPLIED CATALYSIS B-ENVIRONMENTAL,24.319,10/8/2021,20,469,0.042643923,Ru,Ce,Mo,None,Ru3MoCeOx,60,20,0.2,0,60,720,1,0,0,0,500,10,60,0,0,0,0,0.3,0,0,1,1,10,100,-0.744727495
10.1016/j.apcatb.2021.120528,Peoples R China,Harbin Inst Technol,APPLIED CATALYSIS B-ENVIRONMENTAL,24.319,10/8/2021,20,469,0.042643923,Ru,Ce,Mo,None,Ru3MoCeOx,60,20,0.2,0,60,720,1,0,0,0,500,10,60,0,0,0,0,0.3,0,0,1,1,100,100,-0.251811973
10.1002/smtd.202101236,South Korea,Korea Univ,SMALL METHODS,15.367,11/25/2021,6,421,0.014251781,Ru,Ir,Mn,None,Mn-RuIr CNT,63.82978723,31.91489362,0.042553191,0,80,10,1,0,1,0,240,,60,0,1,0,0,0.127,0.127,0,0,0.1,10,180,-0.585026652
10.1038/s41467-021-26336-2,Peoples R China,Soochow Univ,NATURE COMMUNICATIONS,17.694,10/26/2021,42,451,0.093126386,Ir,None,None,None,1T-IrO2,100,0,0,0,25,0,0,0,0,1,800,10,180,1,0,0,0,0.212,0,0,0,0.1,50,45,-0.193820026
10.1016/j.joule.2021.10.002,Peoples R China,Soochow Univ,JOULE,46.048,1/4/2022,12,381,0.031496063,Ir,None,None,None,3R-IrO2,100,0,0,0,25,0,0,0,0,1,500,,30,1,0,0,0,0.5,0,0,0,0.1,10,511,-1.22184875
10.1002/cssc.202102114,Germany,Max Planck Inst Kohlenforsch,CHEMSUSCHEM,9.14,12/24/2021,2,392,0.005102041,Ru,None,None,None,T-Ru/CP,100,0,0,0,25,1,1,0,0,0,700,1400,0.05,0,0,0,0,1.3307,0,0,1,1,10,20,0
10.1021/jacs.1c04087,Peoples R China,Univ Sci & Technol China,JOURNAL OF THE AMERICAN CHEMICAL SOCIETY,16.383,11/14/2021,21,432,0.048611111,Ba,Ir,None,None,IrOx/9R-BaIrO3,86.59177241,13.40822759,0,0,150,480,0,0,0,0,700,1.7,360,0,0,0,0,0.283,0,0,1,1,10,48,0.017033339
10.1039/D1EE02636D,South Korea,Korea Univ,ENERGY & ENVIRONMENTAL SCIENCE,39.714,12/3/2021,13,413,0.031476998,Pt,Ru,Co,None,PtCo-RuO2/C,57.09728659,29.834028,0.130686854,0,260,120,0,0,1,0,400,,60,0,0,0,0,0.2085,0.834,0,1,0.1,10,20,0.648360011
10.1039/D1EE02636D,South Korea,Korea Univ,ENERGY & ENVIRONMENTAL SCIENCE,39.714,12/3/2021,13,413,0.031476998,Pt,Ru,None,None,Pt-RuO2/C,53.69840303,46.30159697,0,0,260,120,0,0,1,0,400,,60,0,0,0,0,0.246,0.984,0,1,0.1,10,20,0.931966115
10.1039/D1EE02636D,South Korea,Korea Univ,ENERGY & ENVIRONMENTAL SCIENCE,39.714,12/3/2021,13,413,0.031476998,Ru,None,None,None,RuO2 NPs/C,100,0,0,0,280,120,0,0,1,0,400,,60,0,0,0,0,0.0263,0.1052,0,1,0.1,10,7.2,1.306853749
10.1039/D1TA07293E,India,Indian Inst Technol,JOURNAL OF MATERIALS CHEMISTRY A,14.511,12/4/2021,10,412,0.024271845,Ru,Sb,None,None,[Ru+Sb]Oy,50,50,0,0,100,3,0,0,0,0,600,4,360,0,0,0,0,0.223,0,0,1,1,10,24,-3.92
10.1039/D1TA07293E,India,Indian Inst Technol,JOURNAL OF MATERIALS CHEMISTRY A,14.511,12/4/2021,10,412,0.024271845,Mn,Sb,None,None,[Mn+Sb]Oy,50,50,0,0,100,3,0,0,0,0,600,4,360,0,0,0,0,0.177,0,0,1,1,10,24,-0.420216403
10.1039/D1TA07293E,India,Indian Inst Technol,JOURNAL OF MATERIALS CHEMISTRY A,14.511,12/4/2021,10,412,0.024271845,Co,Sb,None,None,[Co+Sb]Oy,50,50,0,0,100,3,0,0,0,0,600,4,360,0,0,0,0,0.201,0,0,1,1,10,24,0.781036939
10.1038/s41929-021-00703-0,Peoples R China,Donghua Univ,NATURE CATALYSIS,40.706,12/27/2021,66,389,0.16966581,Mn,Ru,None,None,12Ru-MnO2,74.8502994,25.1497006,0,0,25,720,1,0,0,0,200,5,60,0,0,0,0,2,0,0,1,0.1,10,200,-0.075720714
10.1038/s41929-021-00703-0,Peoples R China,Donghua Univ,NATURE CATALYSIS,40.706,12/27/2021,66,389,0.16966581,Mn,Ru,None,None,12Ru-MnO2,74.8502994,25.1497006,0,0,25,720,1,0,0,0,200,5,60,0,0,0,0,0.2,0,0,0,0.1,10,10,1.136720567
10.1088/2053-1583/ac26db,Peoples R China,Nankai Univ,2D MATERIALS,6.861,10/6/2021,3,471,0.006369427,Ru,None,None,None,RuO2-Ru/GDY-350,100,0,0,0,25,240,1,0,0,0,350,2,300,0,0,0,0,0.1415,0.1415,0,1,1,10,75,-0.244125144
10.1016/j.nanoen.2021.106276,South Korea,Korea Adv Inst Sci & Technol KAIST,NANO ENERGY,19.069,10/15/2021,18,462,0.038961039,Ru,None,None,None,RuO2-NS/CF,100,0,0,0,25,300,0,0,0,0,350,2,120,0,0,0,0,1.2,0,0,1,1,10,50,0.235528447
10.1021/acsmaterialslett.1c00428,USA,Univ Calif Berkeley,ACS MATERIALS LETTERS,11.17,10/28/2021,3,449,0.006681514,Ir,None,None,None,Ir,100,0,0,0,25,5,1,0,0,0,500,5,720,0,0,1,0,0.011,0,0,1,0.1,10,5,1.049218023
10.1021/acsmaterialslett.1c00428,USA,Univ Calif Berkeley,ACS MATERIALS LETTERS,11.17,10/28/2021,3,449,0.006681514,Ir,Au,None,None,AuIr,50,50,0,0,25,5,1,0,0,0,500,5,720,0,0,1,0,0.02173198,0,0,1,0.1,10,5,0.924279286
10.1016/j.apsusc.2021.150293,South Korea,Ewha Womans Univ,APPLIED SURFACE SCIENCE,7.392,9/7/2021,6,500,0.012,Ru,Au,None,None,RuAu NF,90.90909091,9.090909091,0,0,25,2880,1,0,0,0,300,10,240,0,0,1,0,0.8488,0,0,0,1,10,5.5556,0.653212514
10.1038/s41565-021-00986-1,Peoples R China,Zhejiang Univ,NATURE NANOTECHNOLOGY,40.523,11/3/2021,48,443,0.108352144,Ir,Tm,Ta,None,GB-Ta0.1Tm0.1Ir0.8,80,10,0.1,0,0,180,1,0,0,0,450,12750,120,0,0,0,0,0.0407,0,0,0,1,10,500,-2
10.1016/j.apsusc.2021.150478,Peoples R China,Chongqing Jiaotong Univ,APPLIED SURFACE SCIENCE,7.392,7/28/2021,5,541,0.009242144,Co,Ru,None,None,RCNC-O-4.55,62.90529401,37.09470599,0,0,25,1440,0,0,0,0,300,2,120,0,0,0,0,0.35,0.09877,0,0,1,10,12,0.534026106
10.1016/j.jpowsour.2021.230002,South Korea,Kwangwoon Univ,JOURNAL OF POWER SOURCES,9.794,6/17/2021,3,582,0.005154639,Ti,Ru,Ir,None,IrRu/T90G10,79.85456653,13.17732121,0.069681123,0,165,360,1,0,0,0,25,0,0,0,0,0,0,0.09,0.21,1,0,0.1,10,25,-0.167491087
10.1016/j.jpowsour.2021.229903,Peoples R China,Chinese Acad Sci,JOURNAL OF POWER SOURCES,9.794,7/1/2021,11,568,0.019366197,Ru,Y,None,None,YRuO,50,50,0,0,80,300,1,0,0,0,950,5,720,0,0,0,0,2,0.4,0,1,1,10,10,0
10.1016/j.jpowsour.2021.229903,Peoples R China,Chinese Acad Sci,JOURNAL OF POWER SOURCES,9.794,7/1/2021,11,568,0.019366197,Ru,Y,F,None,YRuO-PVDF2,35.64547206,35.64547206,0.287090559,0,80,300,1,0,0,0,400,5,1440,0,1,0,0,2,0.4,0,1,1,10,10,0.531478917
10.1021/acssuschemeng.0c08887,Peoples R China,Chinese Acad Sci,ACS SUSTAINABLE CHEMISTRY & ENGINEERING,9.224,8/29/2021,8,509,0.015717092,Ir,None,None,None,pIrO2,100,0,0,0,55,180,1,0,0,0,450,,30,0,0,0,0,0.354,0,0,0,1,10,6,0.636487896
10.1021/acssuschemeng.0c08887,Peoples R China,Chinese Acad Sci,ACS SUSTAINABLE CHEMISTRY & ENGINEERING,9.224,8/29/2021,8,509,0.015717092,Ir,Gd,None,None,5%-Gd-pIrO2,95,5,0,0,55,180,1,0,0,0,450,,30,0,0,0,0,0.354,0,0,0,1,10,6,0.522444234
10.1016/j.ceramint.2021.05.166,Peoples R China,Zhengzhou Univ,CERAMICS INTERNATIONAL,5.532,8/5/2021,8,533,0.015009381,S,Mo,Co,None,Co-MoS2,78.94736842,18.42105263,0.026315789,0,200,1200,0,0,0,0,25,0,0,0,0,0,0,0.112,0,0,1,1,10,40,-0.259637311
10.1007/s12274-021-3843-8,Peoples R China,Shenzhen Univ,NANO RESEARCH,10.269,9/28/2021,12,479,0.025052192,Ru,Sr,None,None,SrRuO3,50,50,0,0,25,,1,0,0,1,1200,5,600,0,0,0,0,0.5,0,0,0,1,10,30,0.176091259
10.1007/s12274-021-3843-8,Peoples R China,Shenzhen Univ,NANO RESEARCH,10.269,9/28/2021,12,479,0.025052192,Ru,None,None,None,RuO2,100,0,0,0,25,,1,0,0,1,800,5,600,0,0,0,0,0.5,0,0,0,1,10,30,0.029383778
10.1007/s12274-021-3843-8,Peoples R China,Shenzhen Univ,NANO RESEARCH,10.269,9/28/2021,12,479,0.025052192,Ru,None,None,None,RuO2,100,0,0,0,25,,1,0,0,1,800,5,600,0,0,0,0,4,0,0,0,1,10,30,-0.244125144
10.1038/s41467-021-26025-0,South Korea,Inst Basic Sci IBS,NATURE COMMUNICATIONS,17.694,10/15/2021,29,462,0.062770563,Ir,Mo,None,None,Ir-MoO3,50,50,0,0,80,720,1,0,0,0,500,5,180,0,0,0,0,0.5,0,0,1,1,10,50,0.278753601
10.1038/s41467-021-26025-0,South Korea,Inst Basic Sci IBS,NATURE COMMUNICATIONS,17.694,10/15/2021,29,462,0.062770563,Ir,Mo,None,None,Ir-MoO3,50,50,0,0,80,720,1,0,0,0,500,5,180,0,0,0,0,0.5,0,0,1,1,100,50,0.28780173
10.1038/s41467-021-23390-8,USA,Univ Wisconsin,NATURE COMMUNICATIONS,17.694,7/1/2021,102,568,0.179577465,Co,Ce,None,None,10at%Ce-Co3O4,90,10,0,0,80,360,0,0,0,0,400,,60,0,0,0,0,490,0,0,1,1,5,100,0.049218023
10.1038/s41467-021-23390-8,USA,Univ Wisconsin,NATURE COMMUNICATIONS,17.694,7/1/2021,102,568,0.179577465,Co,None,None,None,Co3O4,100,0,0,0,80,360,0,0,0,0,400,,60,0,0,0,0,490,0,0,1,1,5,100,0.079181246
10.1038/s41467-021-23390-8,USA,Univ Wisconsin,NATURE COMMUNICATIONS,17.694,7/1/2021,102,568,0.179577465,Co,Ce,None,None,10at%Ce-Co3O4,90,10,0,0,80,360,0,0,0,0,400,,60,0,0,0,0,490,0,0,1,0.1,5,100,0.025305865
10.1038/s41467-021-23390-8,USA,Univ Wisconsin,NATURE COMMUNICATIONS,17.694,7/1/2021,102,568,0.179577465,Co,None,None,None,Co3O4,100,0,0,0,80,360,0,0,0,0,400,,60,0,0,0,0,490,0,0,1,0.1,5,100,0.041392685
10.1021/acsnano.1c00266,Peoples R China,Hong Kong Polytech Univ,ACS NANO,18.027,6/19/2021,21,580,0.036206897,Ru,Y,Sr,None,YSRO-15,50,42.5,0.075,0,80,720,0,0,0,0,900,,360,0,0,0,0,0.071,0.284,0,0,1,10,28,-1.397940009
10.1016/j.nanoen.2021.105909,Peoples R China,Soochow Univ,NANO ENERGY,19.069,5/23/2021,26,607,0.042833608,Ru,Fe,None,None,E-Ru/Fe ONAs/C,58.00112333,41.99887667,0,0,180,300,0,0,1,0,250,,60,0,0,0,1,0.178977272,0.102272727,0,0,1,5,9,0.932473765
10.1016/j.isci.2019.100756,Peoples R China,Chinese Acad Sci,ISCIENCE,6.107,2/20/2020,70,1065,0.0657277,Ru,Co,None,None,Co0.11Ru0.89O2-o,65.16533159,34.83466841,0,0,25,1440,1,0,0,0,350,10,240,0,0,0,0,0.8492569,0,0,0,1,10,50,0.071882007
10.1002/ange.201814075,France,F-75231 Paris 05,ANGEWANDTE CHEMIE-INTERNATIONAL EDITION,16.823,4/10/2019,106,1381,0.076755974,Sr,Co,Ir,None,Sr2Co1Ir1,50,25,0.25,0,25,,1,0,0,1,1100,1,1440,0,0,0,0,0.255102,0.0510204,0,0,0.1,10,24,0.23299611
10.1039/D0TA02496A,Peoples R China,Jilin Univ,JOURNAL OF MATERIALS CHEMISTRY A,14.511,6/11/2020,53,953,0.055613851,Ru,Co,None,None,RuCo@CD,69.65593248,30.34406752,0,0,200,360,0,0,0,0,900,,240,0,1,0,0,0.0905,0.8145,0,0,1,10,20,0.389166084
10.1039/C7EE02626A,USA,Univ Louisville,ENERGY & ENVIRONMENTAL SCIENCE,39.714,11/1/2017,87,1906,0.045645331,Ir,None,None,None,IrO2,100,0,0,0,25,,1,0,0,0,550,110,1.5,0,0,0,0,0.8492569,0,0,0,2,20,0.555555556,1.58172216
10.1039/C7EE02626A,USA,Univ Louisville,ENERGY & ENVIRONMENTAL SCIENCE,39.714,11/1/2017,87,1906,0.045645331,W,Ir,None,None,W 0.57 Ir 0.43 O3,57,43,0,0,25,,1,0,0,0,550,110,1.5,0,0,0,0,0.8492569,0,0,0,2,20,0.555555556,1.492760389
10.1039/C7EE02626A,USA,Univ Louisville,ENERGY & ENVIRONMENTAL SCIENCE,39.714,11/1/2017,87,1906,0.045645331,W,Ir,None,None,W 0.92 Ir 0.08 O 3,92,8,0,0,25,,1,0,0,0,550,110,1.5,0,0,0,0,0.8492569,0,0,0,2,20,0.555555556,2.247285703
10.1039/C7EE02626A,USA,Univ Louisville,ENERGY & ENVIRONMENTAL SCIENCE,39.714,11/1/2017,87,1906,0.045645331,W,Ir,None,None,W 0.99 Ir 0.01 O3,99,1,0,0,25,,1,0,0,0,550,110,1.5,0,0,0,0,0.8492569,0,0,0,2,20,0.555555556,2.267640982
10.1002/anie.201900796,Peoples R China,Jilin Univ,ANGEWANDTE CHEMIE-INTERNATIONAL EDITION,16.823,7/24/2019,121,1276,0.094827586,Sr,Ir,Ti,None,Ir-STO,79.51807229,6.827309237,0.136546185,0,180,720,0,0,0,0,600,1.7,360,0,0,0,0,0.21,0,0,0,0.1,10,20,-0.508638306
10.1002/anie.201900796,Peoples R China,Jilin Univ,ANGEWANDTE CHEMIE-INTERNATIONAL EDITION,16.823,7/24/2019,121,1276,0.094827586,Sr,Ir,Ti,None,Ir-STO,79.51807229,6.827309237,0.136546185,0,180,720,0,0,0,0,600,1.7,360,0,0,0,0,0.21,0,0,0,0.1,30,10,0.907411361
10.1039/D1TA10022J,Peoples R China,Univ Sci & Technol China,JOURNAL OF MATERIALS CHEMISTRY A,14.511,1/29/2022,0,356,0,Ru,None,None,None,RuO2-350,100,0,0,0,160,720,0,0,0,0,350,5,240,0,0,0,0,0.275,0,0,0,1,10,20,1.204119983
10.1039/D1TA10022J,Peoples R China,Univ Sci & Technol China,JOURNAL OF MATERIALS CHEMISTRY A,14.511,1/29/2022,0,356,0,Ru,In,None,None,In0.17Ru0.83O2-350,75.00418196,24.99581804,0,0,160,720,0,0,0,0,350,5,240,0,0,0,0,0.275,0,0,0,1,10,20,0.431363764
10.1039/C8TA04886J,South Korea,Inst for Basic Sci Korea,JOURNAL OF MATERIALS CHEMISTRY A,14.511,12/28/2018,47,1484,0.031671159,S,Cu,Ru,Ir,CIS@Ir52Ru48,33.33333333,33.33333333,0.166666667,0.166666667,240,60,1,0,1,0,25,0,0,0,0,0,0,0.012,0.06,1,0,0.1,100,100,-0.356547324
10.1002/adma.201801351,Peoples R China,Chinese Acad Sci,ADVANCED MATERIALS,32.086,12/28/2018,231,1484,0.155660377,Ru,None,None,None,S-300,100,0,0,0,25,1440,0,0,0,0,300,10,240,0,0,0,0,0.275,0,0,0,1,10,8,1.016197354
10.1021/acsami.0c08358,Peoples R China,Hainan Univ,ACS APPLIED MATERIALS & INTERFACES,10.383,7/22/2020,11,912,0.012061404,Fe,Ir,None,None,Ir@Fe-MF-2,58.43230404,41.56769596,0,0,150,720,0,0,0,0,400,,360,0,0,0,0,0.1716,0.0284,0,1,0.1,10,11.111,0.403120521
10.1021/acsami.0c08358,Peoples R China,Hainan Univ,ACS APPLIED MATERIALS & INTERFACES,10.383,7/22/2020,11,912,0.012061404,Fe,Ir,None,None,Ir@Fe-MF-2,58.43230404,41.56769596,0,0,150,720,0,0,0,0,400,,360,0,0,0,0,0.1716,0.0284,0,1,0.1,30,5.556,0.989894564
10.1021/acsami.0c08358,Peoples R China,Hainan Univ,ACS APPLIED MATERIALS & INTERFACES,10.383,7/22/2020,11,912,0.012061404,Ir,None,None,None,IrO2,100,0,0,0,150,720,0,0,0,0,600,,360,0,0,0,0,0.2,0,0,1,0.1,10,11.111,0.711807229
10.1021/acscatal.0c04117,Portugal,Int Iberian Nanotechnol Lab INL,ACS CATALYSIS,13.7,4/3/2021,33,657,0.050228311,Ir,Ru,Co,None,RuIr@CoNC,43.66294726,42.45777869,0.13879274,0,180,30,1,0,0,0,550,,30,0,1,0,0,0.05,0.094927,0,0,1,10,40,0.45484486
10.1021/acscatal.0c04117,Portugal,Int Iberian Nanotechnol Lab INL,ACS CATALYSIS,13.7,4/3/2021,33,657,0.050228311,Ir,Ru,Co,None,RuIr@CoNC,43.66294726,42.45777869,0.13879274,0,180,30,1,0,0,0,550,,30,0,1,0,0,0.05,0.094927,0,0,0.1,10,45,0.324282455
10.1021/acscatal.0c04117,Portugal,Int Iberian Nanotechnol Lab INL,ACS CATALYSIS,13.7,4/3/2021,33,657,0.050228311,Ir,Ru,Co,None,RuIr@CoNC-750,43.66294726,42.45777869,0.13879274,0,180,30,1,0,0,0,750,,30,0,1,0,0,0.05,0.12857142,0,0,1,10,30.36,0.890421019
10.1021/acscatal.0c04117,Portugal,Int Iberian Nanotechnol Lab INL,ACS CATALYSIS,13.7,4/3/2021,33,657,0.050228311,Ir,Ru,Co,None,RuIr@CoNC-750,43.66294726,42.45777869,0.13879274,0,180,30,1,0,0,0,750,,30,0,1,0,0,0.05,0.12857142,0,0,0.1,10,45,0.328379603
10.1002/adfm.201803722,Peoples R China,Soochow Univ,ADVANCED FUNCTIONAL MATERIALS,19.924,12/28/2018,50,1484,0.033692722,Ru,None,None,None,Ru NWs,97.9,2.1,0,0,180,180,1,0,1,0,25,0,0,0,0,0,0,0.1632648,0.0408162,0,0,1,5,20,0.230448921
10.1039/D1QI01361K,Peoples R China,Qingdao Univ Sci & Technol,INORGANIC CHEMISTRY FRONTIERS,7.779,1/18/2022,0,367,0,Ir,La,Ba,None,BaIrO 2.937 /La 3 IrO 7,33.33333333,33.33333333,0.333333333,0,25,,1,0,0,0,1200,2,240,0,0,0,0,1,0,0,0,0.1,10,7,1.029789471
10.1002/anie.202202519,Peoples R China,Harbin Inst Technol,ANGEWANDTE CHEMIE-INTERNATIONAL EDITION,16.823,3/31/2022,8,295,0.027118644,W,Ru,None,None,Ru-WC,87.5,12.5,0,0,60,120,1,0,0,0,780,3,600,0,1,0,0,0.001446309,0.019514691,1,0,1,10,10,0.45484486
10.1039/D0EE01960G,Peoples R China,Southern Univ Sci & Technol,ENERGY & ENVIRONMENTAL SCIENCE,39.714,1/12/2021,76,738,0.10298103,Na,Ru,None,None,RuO2 NSs,99,1,0,0,25,0,0,0,0,0,350,700,3,0,0,0,0,0.03125,0,0,0,1,10,6,0.753583059
10.1039/D0EE01960G,Peoples R China,Southern Univ Sci & Technol,ENERGY & ENVIRONMENTAL SCIENCE,39.714,1/12/2021,76,738,0.10298103,Na,Ru,None,None,RuO2 NSs,99,1,0,0,25,0,0,0,0,0,350,700,3,0,0,0,0,0.03125,0,0,0,1,1,6,0.26245109
10.1016/j.jcis.2018.06.014,Peoples R China,Shaanxi Normal Univ,JOURNAL OF COLLOID AND INTERFACE SCIENCE,9.965,8/31/2018,14,1603,0.008733624,Ir,None,None,None,Ir@HEDP/CNB,100,0,0,0,160,720,0,0,0,0,25,0,0,0,0,0,0,0.02140127,0.0856,0,0,0.1,10,5,0.84509804
10.1021/acsami.0c00389,Peoples R China,Zhejiang Univ,ACS APPLIED MATERIALS & INTERFACES,10.383,9/9/2020,14,863,0.01622248,Ir,Ce,None,None,Ce0.2-Ir@NPC,80,20,0,0,25,1440,1,0,0,0,500,,60,0,0,0,0,0.024,0.376,0,1,1,10,100,-0.397940009
10.1002/adfm.202200131,Peoples R China,Shanghai Jiao Tong Univ,ADVANCED FUNCTIONAL MATERIALS,19.924,5/20/2022,4,245,0.016326531,Ru,Mn,None,None,RuMn,50,50,0,0,25,480,1,0,0,0,800,5,420,0,0,0,0,,0,0,1,1,10,700,-2
10.1038/s41467-018-08144-3,Peoples R China,Chinese Acad Sci,NATURE COMMUNICATIONS,17.694,1/25/2019,265,1456,0.182005495,Cr,Ru,None,None,Cr0.6Ru0.4O2,60,40,0,0,25,1080,1,0,0,0,550,5,240,0,0,0,0,0.283085,0.283085,0,0,1,10,10,0.806179974
10.1039/C9CC01369E,Sweden,Uppsala Univ,CHEMICAL COMMUNICATIONS,6.065,6/4/2019,15,1326,0.011312217,Fe,Co,None,None,Co0.05Fe0.95,60,40,0,0,25,,1,0,0,0,450,,30,0,0,0,0,1,0,0,1,1,10,56.67,0.376576957
10.1039/C9CC01369E,Sweden,Uppsala Univ,CHEMICAL COMMUNICATIONS,6.065,6/4/2019,15,1326,0.011312217,Fe,Co,None,None,Co0.05Fe0.95,60,40,0,0,25,,1,0,0,0,450,,30,0,0,0,0,1,0,0,1,0.01,10,84.32,0.123851641
10.1039/C7SE00113D,Peoples R China,Wuhan Univ,SUSTAINABLE ENERGY & FUELS,6.813,1/26/2018,15,1820,0.008241758,Ir,Fe,None,None,Ir1Fe0.41/C,50,50,0,0,280,120,1,0,1,0,25,0,0,0,0,0,0,5,0.458598,0,0,1,10,3.888888888,1.261500773
10.1039/C7SE00113D,Peoples R China,Wuhan Univ,SUSTAINABLE ENERGY & FUELS,6.813,1/26/2018,15,1820,0.008241758,Ir,None,None,None,Ir/C,100,0,0,0,280,120,1,0,1,0,25,0,0,0,0,0,0,5,0.458598,0,0,1,10,3.888888888,0.613841822
10.1039/C7TA08982A,Peoples R China,Wuhan Univ,JOURNAL OF MATERIALS CHEMISTRY A,14.511,12/21/2017,67,1856,0.036099138,Ir,Ni,Fe,None,IrNi0.57Fe0.82/C,33.33333333,33.33333333,0.333333333,0,300,120,0,0,1,0,25,0,0,0,0,0,0,0.130117708,0.520470833,0,0,0.5,10,5.555555555,0.409933123
10.1021/acsami.6b12984,USA,US Naval Res Lab,ACS APPLIED MATERIALS & INTERFACES,10.383,3/8/2017,41,2144,0.019123134,Ru,None,None,None,3×RuO2@SiO2[300],100,0,0,0,-77,2,0,0,0,0,300,2,,0,0,0,0,0.75,0,0,1,6,10,120,-0.468521083
10.1021/acsami.6b12984,USA,US Naval Res Lab,ACS APPLIED MATERIALS & INTERFACES,10.383,3/8/2017,41,2144,0.019123134,Ru,None,None,None,1×RuO2@C@SiO2[300/Ar],100,0,0,0,-77,2,0,0,0,0,300,2,,0,1,0,0,0.43,0,0,1,6,10,28.36,0.477121255
10.1021/acsami.6b12984,USA,US Naval Res Lab,ACS APPLIED MATERIALS & INTERFACES,10.383,3/8/2017,41,2144,0.019123134,Ru,None,None,None,2×RuO2@C@SiO2[300/Ar],100,0,0,0,-77,2,0,0,0,0,300,2,,0,1,0,0,0.74,0,0,1,6,10,16.87,0.488550717
10.1021/acsami.6b12984,USA,US Naval Res Lab,ACS APPLIED MATERIALS & INTERFACES,10.383,3/8/2017,41,2144,0.019123134,Ru,None,None,None,2×RuO2@C@SiO2[350/Ar],100,0,0,0,-77,2,0,0,0,0,350,2,,0,1,0,0,0.72,0,0,1,6,10,120,0.071882007
10.1002/adfm.202007344,Peoples R China,Beijing Univ Chem Technol,ADVANCED FUNCTIONAL MATERIALS,19.924,1/14/2021,8,736,0.010869565,Ru,None,None,None,Ru NW,100,0,0,0,180,180,0,0,1,0,25,0,0,0,0,1,0,0.12,0.48,0,0,0.1,10,12,0.698970004
10.1002/adfm.202007344,Peoples R China,Beijing Univ Chem Technol,ADVANCED FUNCTIONAL MATERIALS,19.924,1/14/2021,8,736,0.010869565,Ru,None,None,None,Ru NS,100,0,0,0,180,780,0,0,1,0,25,0,0,0,0,0,0,0.12,0.48,0,0,0.1,10,12,0.69019608
10.1039/D0CY00919A,Japan,Toyota Technol Inst,CATALYSIS SCIENCE & TECHNOLOGY,6.177,10/19/2020,16,823,0.019441069,Ir,None,None,None,IrO 2 -B-rGO-19.6,100,0,0,0,150,240,0,0,1,0,250,0,0,0,0,0,0,0.14,0.574285714,0,0,1,10,5,1.531478917
10.1021/acs.jpcc.1c07760,USA,Stanford Univ,JOURNAL OF PHYSICAL CHEMISTRY C,4.177,2/2/2022,4,352,0.011363636,Y,Ir,None,None,Y 2 Ir 2 O 7,54.54545455,45.45454545,0,0,80,420,1,0,0,0,550,2,120,0,0,0,0,0.026315789,0.026315789,0,0,1,10,5,1.921166051
10.1016/j.joule.2021.05.018,Peoples R China,Chinese Acad Sci,JOULE,46.048,8/29/2021,48,509,0.094302554,Mn,Ir,None,None,Ir-MnO2-5.13,84.12074528,15.87925472,0,0,25,2880,1,0,0,0,220,,360,0,0,0,0,4,0,0,1,1,10,650,-1.698970004
10.1016/j.joule.2021.05.018,Peoples R China,Chinese Acad Sci,JOULE,46.048,8/29/2021,48,509,0.094302554,Mn,Ir,None,None,Ir-MnO2-11.83,68.10205724,31.89794276,0,0,25,2880,1,0,0,0,220,,360,0,0,0,0,4,0,0,1,1,10,20,0.380211242
10.1016/j.joule.2021.05.018,Peoples R China,Chinese Acad Sci,JOULE,46.048,8/29/2021,48,509,0.094302554,Mn,Ir,None,None,Ir-MnO2-16.52,59.14283212,40.85716788,0,0,25,2880,1,0,0,0,220,,360,0,0,0,0,4,0,0,1,1,10,20,0.397940009
10.1016/j.joule.2021.05.018,Peoples R China,Chinese Acad Sci,JOULE,46.048,8/29/2021,48,509,0.094302554,Mn,Ir,None,None,Ir-MnO2-18.79,55.31858765,44.68141235,0,0,25,2880,1,0,0,0,220,,360,0,0,0,0,4,0,0,1,1,10,20,0.361727836
10.1038/s41467-020-18064-w,Singapore,Nanyang Technol Univ,NATURE COMMUNICATIONS,17.694,8/25/2020,125,878,0.142369021,Ir,None,None,None,Ir-NSG,100,0,0,0,25,,1,0,0,1,800,2.5,60,0,1,0,0,0.3,0,0,0,0.1,10,1.677,1.731508184
10.1002/smll.202108031,Peoples R China,Univ Elect Sci & Technol China,SMALL,15.153,3/16/2022,8,310,0.025806452,Ru,Ir,None,None,Ru@Ir-O,50,50,0,0,80,600,0,0,0,0,600,5,120,0,0,1,0,0.35,0.3619,0,0,1,10,40,0.012837225
10.1002/smll.202108031,Peoples R China,Univ Elect Sci & Technol China,SMALL,15.153,3/16/2022,8,310,0.025806452,Ru,Ir,None,None,Ru2@Ir1-O,66.66666667,33.33333333,0,0,80,600,0,0,0,0,600,5,120,0,0,1,0,0.175,0.17885,0,0,1,5,20,-2.05
10.1002/smll.202108031,Peoples R China,Univ Elect Sci & Technol China,SMALL,15.153,3/16/2022,8,310,0.025806452,Ru,Ir,None,None,Ru@Ir-O,50,50,0,0,80,600,0,0,0,0,600,5,120,0,0,1,0,0.175,0.18095,0,0,1,5,20,-3.25
10.1002/smll.202108031,Peoples R China,Univ Elect Sci & Technol China,SMALL,15.153,3/16/2022,8,310,0.025806452,Ir,Ru,None,None,Ru1@Ir2-O,66.66666667,33.33333333,0,0,80,600,0,0,0,0,600,5,120,0,0,1,0,0.175,0.175525,0,0,1,5,20,-2.45
10.1021/acsaem.9b00658,USA,Stanford Univ,ACS APPLIED ENERGY MATERIALS,6.959,9/13/2019,39,1225,0.031836735,Sr,Ir,None,None,Sr4IrO6,80,20,0,0,25,,1,0,0,1,1200,3,30,0,0,0,0,0.266666667,0.4,0,0,0.1,10,6,0.336459734
10.1021/acsaem.9b00658,USA,Stanford Univ,ACS APPLIED ENERGY MATERIALS,6.959,9/13/2019,39,1225,0.031836735,Sr,Ir,None,None,Sr2IrO4,66.66666667,33.33333333,0,0,25,,1,0,0,1,1200,3,30,0,0,0,0,0.18,0.72,0,0,0.1,10,6,0.713490543
10.1021/acsaem.9b00658,USA,Stanford Univ,ACS APPLIED ENERGY MATERIALS,6.959,9/13/2019,39,1225,0.031836735,Sr,Ir,None,None,SrIrO3,50,50,0,0,25,,1,0,0,1,900,3,720,0,0,0,0,0.136666667,0.546666667,0,0,0.1,10,6,0.875061263
10.1039/C8CC02008F,Peoples R China,East China Univ Sci & Technol,CHEMICAL COMMUNICATIONS,6.065,7/6/2018,52,1659,0.031344183,Mn,Ir,None,None,Ir0.4Mn0.6,60,40,0,0,220,720,0,0,0,0,400,,720,0,0,0,0,0.2,0,0,1,0.1,10,10,1
10.1039/C8CC02008F,Peoples R China,East China Univ Sci & Technol,CHEMICAL COMMUNICATIONS,6.065,7/6/2018,52,1659,0.031344183,Mn,Ir,None,None,Ir0.3Mn0.7,70,30,0,0,220,720,0,0,0,0,400,,720,0,0,0,0,0.2,0,0,1,0.1,10,10,1.033423755
10.1016/j.jcat.2019.01.018,Canada,Univ Alberta,JOURNAL OF CATALYSIS,8.047,5/20/2019,49,1341,0.036539896,Ir,None,None,None,50nm IrPPs,100,0,0,0,200,120,0,0,1,0,25,0,0,0,0,0,0,0.05,0,0,0,1,10,4.276,1.462397998
10.1039/D1QM00845E,Peoples R China,Tongji Univ,MATERIALS CHEMISTRY FRONTIERS,8.683,10/27/2021,0,450,0,Ti,N,Ir,None,IrO2/TiN1+X,45.39792207,45.39792207,0.092041559,0,80,360,1,0,0,0,400,5,60,0,0,0,0,0.12738,0,1,0,1,10,10,-0.920818754
10.1039/D1QM00845E,Peoples R China,Tongji Univ,MATERIALS CHEMISTRY FRONTIERS,8.683,10/27/2021,0,450,0,Ti,N,Ir,None,IrO2/TiN1+X,45.39792207,45.39792207,0.092041559,0,80,360,1,0,0,0,400,5,60,0,0,0,0,0.12738,0,1,0,1,50,10,-0.15490196
10.1039/D1QM00845E,Peoples R China,Tongji Univ,MATERIALS CHEMISTRY FRONTIERS,8.683,10/27/2021,0,450,0,Ti,N,Ir,None,IrO2/TiN1+X,45.39792207,45.39792207,0.092041559,0,80,360,1,0,0,0,400,5,60,0,0,0,0,0.12738,0,1,0,1,100,10,-0.096910013
10.1038/s41467-020-19212-y,Peoples R China,Zhejiang Univ,NATURE COMMUNICATIONS,17.694,10/23/2020,85,819,0.103785104,Ru,W,Er,None,Ru0.7W0.2Er0.1,70,20,0.1,0,80,720,0,0,0,0,400,5,120,0,0,0,0,0.33,0,0,1,1,10,500,-0.958607315
10.1038/s41467-019-12886-z,Peoples R China,Univ Sci & Technol China,NATURE COMMUNICATIONS,17.694,11/22/2019,236,1155,0.204329004,Ru,None,None,None,Ru-N-C,100,0,0,0,25,30,1,0,0,0,300,2,120,0,1,0,0,0.0028,0.2772,0,0,1,5,1,2.426511261
10.1016/j.elecom.2019.05.018,South Korea,KIST,ELECTROCHEMISTRY COMMUNICATIONS,5.443,8/27/2019,36,1242,0.028985507,Ru,Pt,None,None,Ru0.9Pt0.1O2/C,90,10,0,0,160,30,1,0,1,0,400,,120,0,0,0,0,0.0246,0.112066667,0,0,0.1,10,40,0.491361694
10.1021/acsami.8b14172,Peoples R China,Chinese Acad Sci,ACS APPLIED MATERIALS & INTERFACES,10.383,12/28/2018,62,1484,0.041778976,Ti,N,Ir,None,Ir/TiN-30,46.76409186,46.76409186,0.064718163,0,160,180,1,0,1,0,25,0,0,0,0,0,0,0.379,0,1,0,1,5,6,0.896526217
10.1021/acsami.8b14172,Peoples R China,Chinese Acad Sci,ACS APPLIED MATERIALS & INTERFACES,10.383,12/28/2018,62,1484,0.041778976,Ti,N,Ir,None,Ir/TiN-40,45.14106583,45.14106583,0.097178683,0,160,180,1,0,1,0,25,0,0,0,0,0,0,0.379,0,1,0,1,5,6,0.838849091
10.1021/acsami.8b14172,Peoples R China,Chinese Acad Sci,ACS APPLIED MATERIALS & INTERFACES,10.383,12/28/2018,62,1484,0.041778976,Ti,N,Ir,None,Ir/TiN-50,43.04932735,43.04932735,0.139013453,0,160,180,1,0,1,0,25,0,0,0,0,0,0,0.379,0,1,0,1,5,6,0.635483747
10.1021/acsami.8b14172,Peoples R China,Chinese Acad Sci,ACS APPLIED MATERIALS & INTERFACES,10.383,12/28/2018,62,1484,0.041778976,Ti,N,Ir,None,Ir/TiN-60,40.25157233,40.25157233,0.194968553,0,160,180,1,0,1,0,25,0,0,0,0,0,0,0.379,0,1,0,1,5,6,0.46686762
10.1021/acsami.8b14172,Peoples R China,Chinese Acad Sci,ACS APPLIED MATERIALS & INTERFACES,10.383,12/28/2018,62,1484,0.041778976,Ti,N,Ir,None,Ir/TiN-70,36.31778058,36.31778058,0.273644388,0,160,180,1,0,1,0,25,0,0,0,0,0,0,0.379,0,1,0,1,5,6,0.790285164
10.1016/j.jechem.2020.02.002,Peoples R China,Jilin Univ,JOURNAL OF ENERGY CHEMISTRY,13.599,6/30/2020,27,934,0.028907923,Ba,Ir,Pr,None,Ba4Ir3PrO3,50,37.5,0.125,0,25,,1,0,0,1,1150,,1440,0,0,0,0,0.562,0,0,0,0.1,10,10,-0.193820026
10.1016/j.jechem.2020.02.002,Peoples R China,Jilin Univ,JOURNAL OF ENERGY CHEMISTRY,13.599,6/30/2020,27,934,0.028907923,Ba,Ir,Bi,None,Ba4Ir3BiO3,50,37.5,0.125,0,25,,1,0,0,1,900,,1440,0,0,0,0,0.562,0,0,0,0.1,10,10,-0.107905397
10.1016/j.jechem.2020.02.002,Peoples R China,Jilin Univ,JOURNAL OF ENERGY CHEMISTRY,13.599,6/30/2020,27,934,0.028907923,Ba,Ir,Nb,None,Ba4Ir3NbO3,50,37.5,0.125,0,25,,1,0,0,1,1150,,1440,0,0,0,0,0.562,0,0,0,0.1,10,10,0.481442629
10.1038/s41467-021-20956-4,Japan,Kyoto Univ,NATURE COMMUNICATIONS,17.694,4/3/2021,53,657,0.080669711,Ru,Ir,None,None,RuIr NC,92,8,0,0,220,180,1,0,1,0,25,0,0,0,0,0,0,0.05,0.2,0,0,1,1,122,-0.26760624
10.1038/s41467-021-20956-4,Japan,Kyoto Univ,NATURE COMMUNICATIONS,17.694,4/3/2021,53,657,0.080669711,Ru,Ir,None,None,RuIr NC,92,8,0,0,220,180,1,0,1,0,25,0,0,0,0,0,0,0.05,0.2,0,0,1,10,40,0.267171728
10.1038/s41467-018-07678-w,Peoples R China,Jilin Univ,NATURE COMMUNICATIONS,17.694,12/28/2018,193,1484,0.130053908,Sr,Ir,None,None, 6H-SrIrO 3,88.86129964,11.13870036,0,0,150,720,1,0,0,0,700,1.7,360,0,0,0,0,0.9,0,0,0,1,0.5,30,-0.301029996
10.1039/C9CY00302A,Japan,Natl Inst Mat Sci,CATALYSIS SCIENCE & TECHNOLOGY,6.177,8/2/2019,31,1267,0.024467245,Ir,None,None,None,IrOx-150,100,0,0,0,80,300,0,0,1,0,150,,60,0,0,0,0,0.0091,0.0182,0,0,1,10,12,0.206825876
10.1039/C9CY00302A,Japan,Natl Inst Mat Sci,CATALYSIS SCIENCE & TECHNOLOGY,6.177,8/2/2019,31,1267,0.024467245,Ir,None,None,None,IrO2-400,100,0,0,0,80,300,0,0,1,0,400,,60,0,0,0,0,0.0091,0.0182,0,0,1,10,12,0.481442629
10.1021/jacs.6b07199,Germany,Tech Univ Berlin,JOURNAL OF THE AMERICAN CHEMICAL SOCIETY,16.383,9/28/2016,312,2305,0.135357918,Sn,Ir,Sb,None,Ir/ATO,76.94549085,16.33986928,0.067146399,0,160,30,1,0,0,0,250,,120,0,1,0,0,0.0102,0.0408,1,0,0.1,1,15,0.563481085
10.1002/adma.201805104,Peoples R China,Chinese Acad Sci,ADVANCED MATERIALS,32.086,3/7/2019,67,1415,0.047349823,Ir,Pr,None,None,Pr2Ir2O7,50,50,0,0,100,,1,0,0,0,900,,1440,0,0,0,0,0.057,0,0,0,0.1,10,2.77777777,1.395151592
10.1002/adma.201805104,Peoples R China,Chinese Acad Sci,ADVANCED MATERIALS,32.086,3/7/2019,67,1415,0.047349823,Ir,Nd,None,None,Nd2Ir2O7,50,50,0,0,100,,1,0,0,0,900,,1440,0,0,0,0,0.057,0,0,0,0.1,10,2.77777777,1.57333584
10.1002/adma.202110103,Australia,Univ New South Wales,ADVANCED MATERIALS,32.086,4/29/2022,30,266,0.112781955,Zr,Ru,Co,None,Ru/Co-N-C-800 (Ru:Co=1:1),99.45148038,0.274259811,0.002742598,0,120,1440,0,0,0,0,800,5,180,0,1,0,0,0.00204,0.39796,0,0,1,10,22,0.947433722
10.1038/s41929-019-0246-2,Peoples R China,Univ Sci & Technol China,NATURE CATALYSIS,40.706,4/22/2019,475,1369,0.34696859,Pt,Cu,Ru,None,Ru1–Pt3Cu,68.7,23.1,0.082,0,200,720,1,0,0,0,400,,720,0,1,0,0,0.036404192,0.084943115,0,0,0.1,10,28.5,0.136720567
10.1021/acsami.9b11287,Peoples R China,Jilin Univ,ACS APPLIED MATERIALS & INTERFACES,10.383,12/2/2019,32,1145,0.027947598,Sr,Ir,Co,None,Co:Ir =0.2:1,86.92484014,10.89596655,0.021791933,0,150,720,1,0,0,0,500,1.7,180,0,0,0,0,0.45,0,0,0,0.1,10,20,-0.301029996
10.1039/D1EE03610F,Peoples R China,Zhejiang Univ,ENERGY & ENVIRONMENTAL SCIENCE,39.714,5/14/2022,10,251,0.039840637,Mn,Ru,None,None,Mn0.73Ru0.27O2-,55.55555556,44.44444444,0,0,25,60,1,0,0,0,350,,120,0,1,0,0,0.28,0,0,0,1,10,10,0.681241237
10.1016/j.jpowsour.2021.230506,South Korea,Korea Inst Energy Res,JOURNAL OF POWER SOURCES,9.794,10/7/2021,7,470,0.014893617,Ir,None,None,None,Ir/B4C-30,33.33333333,33.33333333,0.333333333,0,30,2880,1,1,0,0,25,0,0,0,0,0,0,0.00392,0.01568,1,0,0.1,10,3,1.448242413
10.1016/j.jpowsour.2021.230506,South Korea,Korea Inst Energy Res,JOURNAL OF POWER SOURCES,9.794,10/7/2021,7,470,0.014893617,Ir,None,None,None,Ir/B4C-60,33.33333333,33.33333333,0.333333333,0,60,2880,1,1,0,0,25,0,0,0,0,0,0,0.00392,0.01568,1,0,0.1,10,3,1.424554977
10.1016/j.jpowsour.2021.230506,South Korea,Korea Inst Energy Res,JOURNAL OF POWER SOURCES,9.794,10/7/2021,7,470,0.014893617,Ir,None,None,None,Ir/B4C-80,33.33333333,33.33333333,0.333333333,0,80,2880,1,1,0,0,25,0,0,0,0,0,0,0.00392,0.01568,1,0,0.1,10,3,0.924795996
10.1016/j.jpowsour.2021.230506,South Korea,Korea Inst Energy Res,JOURNAL OF POWER SOURCES,9.794,10/7/2021,7,470,0.014893617,Ir,None,None,None,Ir/B4C-100,33.33333333,33.33333333,0.333333333,0,100,2880,1,1,0,0,25,0,0,0,0,0,0,0.00392,0.01568,1,0,0.1,10,3,0.870403905
10.1016/j.jpowsour.2021.230506,South Korea,Korea Inst Energy Res,JOURNAL OF POWER SOURCES,9.794,10/7/2021,7,470,0.014893617,Ir,None,None,None,Ir/B4C-30,33.33333333,33.33333333,0.333333333,0,30,2880,1,1,0,0,25,0,0,0,0,0,0,0.00392,0.01568,1,1,0.1,10,8,0.607455023
10.1016/j.jpowsour.2021.230506,South Korea,Korea Inst Energy Res,JOURNAL OF POWER SOURCES,9.794,10/7/2021,7,470,0.014893617,Ir,None,None,None,Ir/B4C-60,33.33333333,33.33333333,0.333333333,0,60,2880,1,1,0,0,25,0,0,0,0,0,0,0.00392,0.01568,1,1,0.1,10,8,0.595496222
10.1016/j.jpowsour.2021.230506,South Korea,Korea Inst Energy Res,JOURNAL OF POWER SOURCES,9.794,10/7/2021,7,470,0.014893617,Ir,None,None,None,Ir/B4C-80,33.33333333,33.33333333,0.333333333,0,80,2880,1,1,0,0,25,0,0,0,0,0,0,0.00392,0.01568,1,1,0.1,10,8,0.484299839
10.1016/j.jpowsour.2021.230506,South Korea,Korea Inst Energy Res,JOURNAL OF POWER SOURCES,9.794,10/7/2021,7,470,0.014893617,Ir,None,None,None,Ir/B4C-100,33.33333333,33.33333333,0.333333333,0,100,2880,1,1,0,0,25,0,0,0,0,0,0,0.00392,0.01568,1,1,0.1,10,8,0.444044796
10.1038/s41467-019-08532-3,Singapore,Nanyang Technol Univ,NATURE COMMUNICATIONS,17.694,2/15/2019,190,1435,0.132404181,Sr,Co,Ir,None,SrCo0.9Ir0.1O3-,50,45,0.05,0,25,,1,0,0,1,1100,,720,0,1,0,0,0.25477707,0.101910828,0,0,0.1,10,3,1.113943352
10.1002/admi.201500669,USA,Rice Univ,ADVANCED MATERIALS INTERFACES,6.389,7/13/2016,112,2382,0.047019312,S,Ta,None,None,2H-TaS2,66.66666667,33.33333333,0,0,25,,1,0,0,1,750,0.034722222,20160,0,1,0,0,1,0,0,1,1,10,2,1.618048097
10.1002/admi.201500669,USA,Rice Univ,ADVANCED MATERIALS INTERFACES,6.389,7/13/2016,112,2382,0.047019312,S,Ta,None,None,1T-TaS2,66.66666667,33.33333333,0,0,25,,1,0,0,1,900,0.034722222,20160,0,1,0,0,1,0,0,1,1,10,2,1.829303773
10.1016/j.apcatb.2021.120562,Peoples R China,China Univ Geosci,APPLIED CATALYSIS B-ENVIRONMENTAL,24.319,10/7/2021,19,470,0.040425532,Sr,Ir,None,None,M-SrIrO 3,78.19677705,21.80322295,0,0,150,720,1,0,0,0,700,,360,0,0,0,0,0.2264,0,0,0,1,10,20,-0.259637311
10.1016/j.apcatb.2021.120562,Peoples R China,China Univ Geosci,APPLIED CATALYSIS B-ENVIRONMENTAL,24.319,10/7/2021,19,470,0.040425532,Sr,Ir,S,None,S doped M-SrIrO 3,73.28657643,20.43413585,0.062792877,0,150,720,1,0,0,0,700,,360,0,1,0,0,0.2264,0,0,0,1,10,20,-0.397940009
10.1039/C9NR00279K,Peoples R China,Chinese Acad Sci,NANOSCALE,8.307,6/14/2019,17,1316,0.012917933,Ir,Pt,None,None,Pt16@Ir84,83.33333333,16.66666667,0,0,100,720,1,0,0,0,25,0,0,0,0,0,0,0.097,0,0,0,0.1,10,2,1.40654018
10.1002/adfm.201700886,Peoples R China,Soochow Univ,ADVANCED FUNCTIONAL MATERIALS,19.924,7/19/2017,242,2011,0.12033814,Ir,Ni,None,None,IrNi NCs,50,50,0,0,180,300,1,0,1,0,25,0,0,0,0,1,0,0.0125,0.0384554,0,0,0.1,5,2,2.359835482
10.1002/aenm.202003561,Peoples R China,Qingdao Univ Sci & Technol,ADVANCED ENERGY MATERIALS,29.698,1/12/2021,17,738,0.02303523,La,Ir,None,None,La3IrO7,66.66584982,33.33415018,0,0,25,,1,0,0,1,1200,5,240,0,0,0,0,0.47157,0,0,0,0.1,10,16.66666667,0.755874856
10.1038/s41467-022-30064-6,Peoples R China,Nankai Univ,NATURE COMMUNICATIONS,17.694,5/12/2022,4,253,0.015810277,Mn,Br,None,None,Mn7.5O10Br3,70.96284297,29.03715703,0,0,25,,1,0,0,0,250,,300,0,0,0,0,7.184,0,0,1,1,10,500,-1.045757491
10.1038/s41467-022-30064-6,Peoples R China,Nankai Univ,NATURE COMMUNICATIONS,17.694,5/12/2022,4,253,0.015810277,Mn,Cl,None,None,Mn8O10Cl3,72.54086181,27.45913819,0,0,25,,1,0,0,0,250,,300,0,0,0,0,7.032,0,0,1,1,10,77.5,0.437750563
10.1039/C8NH00520F,South Korea,Korea Univ,NANOSCALE HORIZONS,11.684,7/1/2019,34,1299,0.02617398,Ir,Ni,Cu,Au,ACIN-CS,28.57142857,28.57142857,0.285714286,0.142857143,260,40,1,0,1,0,25,0,0,0,0,0,0,0.019267823,0.077071291,0,0,0.1,10,24,0.460897843
10.1039/C8NH00520F,South Korea,Korea Univ,NANOSCALE HORIZONS,11.684,7/1/2019,34,1299,0.02617398,Ni,Ir,Cu,Au,ACIN-HF,57.14285714,28.57142857,0.071428571,0.071428571,260,40,1,0,1,0,25,0,0,0,0,0,0,0.019379845,0.07751938,0,0,0.1,10,24,0.469822016
10.1039/C8NH00520F,South Korea,Korea Univ,NANOSCALE HORIZONS,11.684,7/1/2019,34,1299,0.02617398,Ni,Ir,Cu,None,CIN-SF,50,25,0.25,0,260,40,1,0,1,0,25,0,0,0,0,0,0,0.011402509,0.045610034,0,0,0.1,10,24,0.712649702
10.1002/aenm.201802136,France,Sorbonne Univ,ADVANCED ENERGY MATERIALS,29.698,2/5/2019,59,1445,0.04083045,Ir,Ru,None,None,Ir0.7Ru0.3O2-450,70,30,0,0,25,30,1,0,0,0,450,2,15,0,0,0,0,0.089681528,0.179363056,0,0,0.1,1,0.277777,1.971275849
10.1039/C3TA01458D,USA,Univ Pittsburgh,JOURNAL OF MATERIALS CHEMISTRY A,14.511,3/27/2013,56,3586,0.015616286,Sn,Ir,F,None,Sn0.8Ir0.2-10F,73.73271889,18.43317972,0.078341014,0,25,0,1,0,0,0,400,,240,0,0,0,0,0.3,0,0,1,2,14,24,0.564666064
10.1016/j.nanoen.2016.04.035,Saudi Arabia,KAUST,NANO ENERGY,19.069,7/6/2016,134,2389,0.056090414,Co,None,None,None,Co3O4/CP,100,0,0,0,25,240,0,0,0,0,350,2.9166666,240,0,0,0,0,5.04,0,0,1,1,100,68.9,0.614897216
10.1016/j.nanoen.2016.04.035,Saudi Arabia,KAUST,NANO ENERGY,19.069,7/6/2016,134,2389,0.056090414,Co,None,None,None,Co3O4/CP(air 5h),100,0,0,0,25,240,0,0,0,0,350,2.9166666,300,0,0,0,0,5.04,0,0,1,1,100,56.4,0.702430536
10.1016/j.nanoen.2016.04.035,Saudi Arabia,KAUST,NANO ENERGY,19.069,7/6/2016,134,2389,0.056090414,Co,None,None,None,Co3O4(vaccum 1h),100,0,0,0,25,240,0,0,0,0,350,2.9166666,60,0,1,0,0,5.04,0,0,1,1,100,8.8,1.508798965
10.1016/j.apcatb.2018.11.071,Peoples R China,Harbin Inst Technol,APPLIED CATALYSIS B-ENVIRONMENTAL,24.319,2/19/2019,74,1431,0.051712089,Ru,Y,Zn,None,YZRO,63.22874558,34.02104156,0.027502129,0,85,480,1,0,0,0,1050,5,720,0,0,0,0,0.2038216,0.04076432,0,0,1,1,8.51,0.371067862
10.1016/j.apcatb.2018.11.071,Peoples R China,Harbin Inst Technol,APPLIED CATALYSIS B-ENVIRONMENTAL,24.319,2/19/2019,74,1431,0.051712089,Ru,Y,Zn,None,YZRO,63.22874558,34.02104156,0.027502129,0,85,480,1,0,0,0,1050,5,720,0,0,0,0,0.2038216,0.04076432,0,0,1,10,6,0.790285164
10.1021/acsaem.0c00139,Peoples R China,East China Univ Sci & Technol,ACS APPLIED ENERGY MATERIALS,6.959,6/17/2020,13,947,0.013727561,Mn,Ir,Ce,None,Ce-Ir-ox/Mn-1,74.45754127,21.22392134,0.043185374,0,150,720,0,0,0,0,400,,300,0,0,0,0,0.081241565,0.118758435,1,1,0.1,10,8.333333333,1.037426498
10.1021/acsaem.0c00139,Peoples R China,East China Univ Sci & Technol,ACS APPLIED ENERGY MATERIALS,6.959,6/17/2020,13,947,0.013727561,Mn,Ir,Ce,None,Ce-Ir-ox/Mn-2,71.37517754,20.34530187,0.082795206,0,150,720,0,0,0,0,400,,300,0,0,0,0,0.075942783,0.124057217,1,1,0.1,10,8.333333333,1.018284308
10.1021/acsaem.0c00139,Peoples R China,East China Univ Sci & Technol,ACS APPLIED ENERGY MATERIALS,6.959,6/17/2020,13,947,0.013727561,Mn,Ir,Ce,None,Ce-Ir-ox/Mn-3,68.53787385,19.5365361,0.1192559,0,150,720,0,0,0,0,400,,300,0,0,0,0,0.070712401,0.129287599,1,1,0.1,10,8.333333333,0.870403905
10.1021/acsaem.0c00139,Peoples R China,East China Univ Sci & Technol,ACS APPLIED ENERGY MATERIALS,6.959,6/17/2020,13,947,0.013727561,Mn,Ir,Ce,None,Ce-Ir-ox/Mn-4,65.91752267,18.78961207,0.152928653,0,150,720,0,0,0,0,400,,300,0,0,0,0,0.065425532,0.134574468,1,1,0.1,10,8.333333333,0.833147112
10.1021/acs.chemmater.8b03620,Peoples R China,Soochow Univ,CHEMISTRY OF MATERIALS,10.508,1/4/2019,58,1477,0.039268788,Cu,Ir,None,None,P-IrCu1.4,58.33333333,41.66666667,0,0,200,300,0,0,1,0,25,0,0,0,0,0,1,0.088,0.352,0,0,0.1,10,10,0.672097858
10.1021/acscatal.2c00856,South Korea,Sogang Univ,ACS CATALYSIS,13.7,6/24/2022,1,210,0.004761905,Co,Ir,None,None,dotf-IrCo5,83.33333333,16.66666667,0,0,25,,0,0,0,0,1100,,1.166666667,0,0,1,0,0.0258,0,0,1,0.1,1,100,-2.01
10.1021/acscatal.2c00856,South Korea,Sogang Univ,ACS CATALYSIS,13.7,6/24/2022,1,210,0.004761905,Co,Ir,None,None,dotf-IrCo5,83.33333333,16.66666667,0,0,25,,0,0,0,0,1100,,1.166666667,0,0,1,0,0.0258,0,0,1,0.1,10,30,-2.07
10.1016/j.nanoen.2017.07.054,Germany,Tech Univ Dresden,NANO ENERGY,19.069,10/1/2017,102,1937,0.052658751,Ir,None,None,None,Ir/GF,100,0,0,0,25,480,0,0,0,0,900,,120,0,1,0,0,0.048462,0.771538,0,1,1,10,10,0.662757832
10.1016/j.nanoen.2017.07.054,Germany,Tech Univ Dresden,NANO ENERGY,19.069,10/1/2017,102,1937,0.052658751,Ir,None,None,None,Ir/GF,100,0,0,0,25,480,0,0,0,0,900,,120,0,1,0,0,0.048462,0.771538,0,1,1,500,10,0.73239376
10.1016/j.cej.2022.135699,Peoples R China,Taiyuan Univ Technol,CHEMICAL ENGINEERING JOURNAL,16.744,4/29/2022,8,266,0.030075188,La,Ru,None,None,La-RuO2-400,79.9865196,20.0134804,0,0,120,600,0,0,0,0,400,,120,0,0,0,0,1,0,0,1,1,10,28,0.1430148
10.1039/D2TA00966H,Peoples R China,Qingdao Univ Sci & Technol,JOURNAL OF MATERIALS CHEMISTRY A,14.511,4/6/2022,2,289,0.006920415,Ru,Ho,None,None,HRO,50,50,0,0,25,720,1,0,0,0,900,1,360,0,0,0,0,0.2,0,0,0,0.1,1,60,-0.37675071
10.1039/D2TA00966H,Peoples R China,Qingdao Univ Sci & Technol,JOURNAL OF MATERIALS CHEMISTRY A,14.511,4/6/2022,2,289,0.006920415,Ru,Ho,None,None,HRO,50,50,0,0,25,720,1,0,0,0,900,1,360,0,0,0,0,0.2,0,0,0,0.1,10,11,0.803457116
