Repository: ruiding-uchicago/NRT_Training_Materials

# Module 1 · Classical Machine Learning on Tabular Data

UChicago PME · AI Training Materials

Predict acidic-OER electrocatalyst performance from a *composition + synthesis + testing* recipe (literature-mined records), then use SHAP to find the driving factors. A generic composition-to-property template you can adapt to your own chemistry or materials project. Two parallel targets:

- **1a, Activity:** predict overpotential η₁₀ (lower is better).
- **1b, Stability:** predict log decay rate (lower is more stable). Same template, new target.

File: module_1_tabular_ML/OER_activity.csv (part 2 of 11)
DOI,Country,Facility,Journal,Impact Factor,Published Date,Cited Times,Number of days until 01/20/2023,Average cited times per day,Metal_Dopant_1,Metal_Dopant_2,Metal_Dopant_3,Metal_Dopant_4,Sample Name,Metal_Dopant_1 Proportion in Precursor ,Metal_Dopant_2 Proportion in Precursor ,Metal_Dopant_3 Proportion in Precursor ,Metal_Dopant_4 Proportion in Precursor ,Hydrothermal Temperature (Celcius degree),Hydrothermal Time (min),Hydrothermal Still/Strring (0/1),Hydrothermal Strong Reductant in Liquid (0/1),Hydrothermal Weak Reductant in Liquid (0/1),Mixed in Solid or Liquid (0/1),Annealing Temperature (Celcius Degree),Annealing Temerature Rising Rate (Celcius Degree min-1),Annealing Time (min),Annealing Still/Strring (0/1),Annealing Atomosphere Inert (0/1),Annealing Atomosphere Reductive (0/1),Post-processing Acid Wash etc. (0/1),Catalyst Loading (mg cm -2),Support Material Loading (mg cm -2),Support is not Carbon (0/1),Electrode Type_Glassy Carbon/Carbon Paper or Ti Mesh (0/1),LSV Scanning Speed (mV s-1),Electrolyte Proton Concentration (M),Electrolyte O2 Saturated (0/1),Overpotential (mV @10 mA cm-2)
10.1016/j.nanoen.2021.105909,Peoples R China,Soochow Univ,NANO ENERGY,19.069,5/23/2021,26,607,0.042833608,Ru,Fe,None,None,E-Ru/Fe ONAs/C,58.00112333,41.99887667,0,0,180,300,0,0,1,1,250,,60,0,0,0,0,0.178977272,0.102272727,0,0,5,0.1,,245
10.1016/j.nanoen.2021.105909,Peoples R China,Soochow Univ,NANO ENERGY,19.069,5/23/2021,26,607,0.042833608,Ru,Fe,None,None,P-Ru/Fe ONAs/C,58.00112333,41.99887667,0,0,180,600,0,0,1,1,250,,60,0,0,0,0,0.178977272,0.102272727,0,0,5,0.1,,258
10.1016/j.isci.2019.100756,Peoples R China,Chinese Acad Sci,ISCIENCE,6.107,2/20/2020,70,1065,0.0657277,Ru,Co,None,None,Co0.27Ru0.73O2-o,51.67019554,48.32980446,0,0,25,1440,1,0,0,0,350,10,240,0,0,0,0,0.8492569,0,0,0,5,1,,197
10.1016/j.isci.2019.100756,Peoples R China,Chinese Acad Sci,ISCIENCE,6.107,2/20/2020,70,1065,0.0657277,Ru,Co,None,None,Co0.18Ru0.82O2-o,58.38582835,41.61417165,0,0,25,1440,1,0,0,0,350,10,240,0,0,0,0,0.8492569,0,0,0,5,1,,191
10.1016/j.isci.2019.100756,Peoples R China,Chinese Acad Sci,ISCIENCE,6.107,2/20/2020,70,1065,0.0657277,Ru,Co,None,None,Co0.11Ru0.89O2-o,65.16533159,34.83466841,0,0,25,1440,1,0,0,0,350,10,240,0,0,0,0,0.8492569,0,0,0,5,1,,175
10.1016/j.isci.2019.100756,Peoples R China,Chinese Acad Sci,ISCIENCE,6.107,2/20/2020,70,1065,0.0657277,Ru,Co,None,None,Co0.04Ru0.96O2-o,73.72607633,26.27392367,0,0,25,1440,1,0,0,0,350,10,240,0,0,0,0,0.8492569,0,0,0,5,1,,170
10.1016/j.isci.2019.100756,Peoples R China,Chinese Acad Sci,ISCIENCE,6.107,2/20/2020,70,1065,0.0657277,Ru,Co,None,None,Co0.11Ru0.89O2-o-400,65.16533159,34.83466841,0,0,25,1440,1,0,0,0,400,10,240,0,0,0,0,0.8492569,0,0,0,5,1,,181
10.1016/j.isci.2019.100756,Peoples R China,Chinese Acad Sci,ISCIENCE,6.107,2/20/2020,70,1065,0.0657277,Ru,Co,None,None,Co0.11Ru0.89O2-o-450,65.16533159,34.83466841,0,0,25,1440,1,0,0,0,450,10,240,0,0,0,0,0.8492569,0,0,0,5,1,,193
10.1016/j.isci.2019.100756,Peoples R China,Chinese Acad Sci,ISCIENCE,6.107,2/20/2020,70,1065,0.0657277,Ru,Co,None,None,Co0.11Ru0.89O2-o-500,65.16533159,34.83466841,0,0,25,1440,1,0,0,0,500,10,240,0,0,0,0,0.8492569,0,0,0,5,1,,215
10.1002/ange.201814075,France,F-75231 Paris 05,ANGEWANDTE CHEMIE-INTERNATIONAL EDITION,16.823,4/10/2019,106,1381,0.076755974,Sr,Fe,Ir,None,Sr2Fe1Ir1,50,25,25,0,25,,1,0,0,1,1100,1,1440,0,0,0,0,0.255102,0.0510204,0,0,10,0.1,,386
10.1002/ange.201814075,France,F-75231 Paris 05,ANGEWANDTE CHEMIE-INTERNATIONAL EDITION,16.823,4/10/2019,106,1381,0.076755974,Sr,Co,Ir,None,Sr2Co1Ir1,50,25,25,0,25,,1,0,0,1,1100,1,1440,0,0,0,0,0.255102,0.0510204,0,0,10,0.1,,415
10.1002/ange.201814075,France,F-75231 Paris 05,ANGEWANDTE CHEMIE-INTERNATIONAL EDITION,16.823,4/10/2019,106,1381,0.076755974,Sr,Fe,Ir,None,Sr2Fe0.5Co0.5,66.66666667,16.66666667,16.66666667,0,25,,1,0,0,1,1300,1,1440,0,0,0,0,0.255102,0.0510204,0,0,10,0.1,,413
10.1038/s41467-019-12859-2,Peoples R China,Univ Sci & Technol China,NATURE COMMUNICATIONS,17.694,11/22/2019,176,1155,0.152380952,Ir,None,None,None,Ir NSs,100,0,0,0,25,60,1,0,0,0,300,,90,0,0,0,0,0.2038,0.2038,0,0,5,0.1,1,255
10.1039/D0TA02496A,Peoples R China,Jilin Univ,JOURNAL OF MATERIALS CHEMISTRY A,14.511,6/11/2020,53,953,0.055613851,Ru,Co,None,None,RuCo@CD,69.65593248,30.34406752,0,0,200,360,0,0,0,0,900,,240,0,1,0,0,0.0905,0.8145,0,0,2,1,,190
10.1039/D0TA02496A,Peoples R China,Jilin Univ,JOURNAL OF MATERIALS CHEMISTRY A,14.511,6/11/2020,53,953,0.055613851,Co,None,None,None,Co@CD,100,0,0,0,200,360,0,0,0,0,900,,240,0,1,0,0,0.0905,0.8145,0,0,2,1,,465
10.1039/C7EE02626A,USA,Univ Louisville,ENERGY & ENVIRONMENTAL SCIENCE,39.714,11/1/2017,87,1906,0.045645331,W,none,none,None,WO3,100,0,0,0,25,,1,0,0,0,550,110,2,0,0,0,0,0.8492569,0,0,0,20,2,,1580
10.1039/C7EE02626A,USA,Univ Louisville,ENERGY & ENVIRONMENTAL SCIENCE,39.714,11/1/2017,87,1906,0.045645331,Ir,None,None,None,IrO2,100,0,0,0,25,,1,0,0,0,550,110,2,0,0,0,0,0.8492569,0,0,0,20,2,,280
10.1039/C7EE02626A,USA,Univ Louisville,ENERGY & ENVIRONMENTAL SCIENCE,39.714,11/1/2017,87,1906,0.045645331,W,Ir,None,None,W 0.57 Ir 0.43 O3,57,43,0,0,25,,1,0,0,0,550,110,2,0,0,0,0,0.8492569,0,0,0,20,2,,370
10.1039/C7EE02626A,USA,Univ Louisville,ENERGY & ENVIRONMENTAL SCIENCE,39.714,11/1/2017,87,1906,0.045645331,W,Ir,None,None,W 0.92 Ir 0.08 O 3,92,8,0,0,25,,1,0,0,0,550,110,2,0,0,0,0,0.8492569,0,0,0,20,2,,480
10.1039/C7EE02626A,USA,Univ Louisville,ENERGY & ENVIRONMENTAL SCIENCE,39.714,11/1/2017,87,1906,0.045645331,W,Ir,None,None,W 0.99 Ir 0.01 O3,99,1,0,0,25,,1,0,0,0,550,110,2,0,0,0,0,0.8492569,0,0,0,20,2,,500
10.1039/C7EE02626A,USA,Univ Louisville,ENERGY & ENVIRONMENTAL SCIENCE,39.714,11/1/2017,87,1906,0.045645331,W,Ir,None,None,W 0.99 Ir 0.01 O 3 T,99,1,0,0,25,,1,0,0,0,500,5,60,0,0,0,0,0.8492569,0,0,0,20,2,,1070
10.1002/anie.201808825,USA,Univ Illinois,ANGEWANDTE CHEMIE-INTERNATIONAL EDITION,16.823,12/28/2018,72,1484,0.04851752,Y,Ru,None,None,p-Y2[Ru1.6Y0.4]O7,50,50,0,0,80,720,0,0,0,0,960,5,360,0,0,0,0,0.025477,0.025477,0,0,10,0.1,1,244
10.1002/anie.201808825,USA,Univ Illinois,ANGEWANDTE CHEMIE-INTERNATIONAL EDITION,16.823,12/28/2018,72,1484,0.04851752,Y,Ru,None,None,Y2Ru2O7,50,50,0,0,80,720,0,0,0,0,1000,5,720,0,0,0,0,0.025477,0.025477,0,0,10,0.1,1,328
10.1007/s11814-021-0942-x,Peoples R China,North China Elect Power Univ,KOREAN JOURNAL OF CHEMICAL ENGINEERING,3.146,1/22/2022,0,363,0,Ru,Ir,None,None,RuO2IrO2,70,30,0,0,70,10,1,0,0,0,450,3,60,0,0,0,0,0.4,0,0,1,100,0.2,,251
10.1021/acscatal.0c02252,USA,Stanford Univ,ACS CATALYSIS,13.7,2/25/2021,44,694,0.063400576,Ru,Y,None,None,Ru2Y2O7,50,50,0,0,80,360,1,0,0,0,1000,2,360,0,0,0,0,0.025,0,0,0,10,0.1,1,326
10.1021/acscatal.0c02252,USA,Stanford Univ,ACS CATALYSIS,13.7,2/25/2021,44,694,0.063400576,Ru,Nd,None,None,Ru2Nd2O7,50,50,0,0,80,360,1,0,0,0,1000,2,360,0,0,0,0,0.025,0,0,0,10,0.1,1,336
10.1021/acscatal.0c02252,USA,Stanford Univ,ACS CATALYSIS,13.7,2/25/2021,44,694,0.063400576,Ru,Gd,None,None,Ru2Gd2O7,50,50,0,0,80,360,1,0,0,0,1000,2,360,0,0,0,0,0.025,0,0,0,10,0.1,1,343
10.1002/anie.201900796,Peoples R China,Jilin Univ,ANGEWANDTE CHEMIE-INTERNATIONAL EDITION,16.823,7/24/2019,121,1276,0.094827586,Sr,Ir,Ti,None,Ir-STO,79.51807229,6.827309237,13.65461847,0,180,720,0,0,0,0,600,1.7,360,0,0,0,0,0.21,0,0,0,1,0.1,0,247
10.1002/anie.201900796,Peoples R China,Jilin Univ,ANGEWANDTE CHEMIE-INTERNATIONAL EDITION,16.823,7/24/2019,121,1276,0.094827586,Ir,None,None,None,IrO2,100,0,0,0,180,720,0,0,0,0,600,1.7,360,0,0,0,0,0.21,0,0,0,1,0.1,0,319
10.1021/acscatal.7b03429,Brazil,Univ Sao Paulo,ACS CATALYSIS,13.7,4/2/2018,120,1754,0.068415051,Ir,Pt,None,None,Pt/IrO2,90,10,0,0,180,1440,0,0,0,0,400,,60,0,0,0,0,0.38,0,0,0,5,1,1,328
10.1021/acscatal.7b03429,Brazil,Univ Sao Paulo,ACS CATALYSIS,13.7,4/2/2018,120,1754,0.068415051,Ir,Pt,None,None,Pt/IrO2,70,30,0,0,180,1440,0,0,0,0,400,,60,0,0,0,0,0.38,0,0,0,5,1,1,345
10.1021/acscatal.7b03429,Brazil,Univ Sao Paulo,ACS CATALYSIS,13.7,4/2/2018,120,1754,0.068415051,Ir,Pt,None,None,Pt/IrO2,50,50,0,0,180,1440,0,0,0,0,400,,60,0,0,0,0,0.38,0,0,0,5,1,1,357
10.1016/j.ijhydene.2019.10.179,Singapore,Nanyang Technol Univ,INTERNATIONAL JOURNAL OF HYDROGEN ENERGY,7.139,2/27/2020,11,1058,0.010396975,Ru,None,None,None,RuO2,100,0,0,0,195,60,1,0,1,0,400,,60,0,0,0,0,0.01,0.01,0,0,10,1,1,297
10.1016/j.ijhydene.2019.10.179,Singapore,Nanyang Technol Univ,INTERNATIONAL JOURNAL OF HYDROGEN ENERGY,7.139,2/27/2020,11,1058,0.010396975,Ir,None,None,None,IrO2,100,0,0,0,195,60,1,0,1,0,400,,60,0,0,0,0,0.01,0.01,0,0,10,1,1,463
10.1016/j.ijhydene.2019.10.179,Singapore,Nanyang Technol Univ,INTERNATIONAL JOURNAL OF HYDROGEN ENERGY,7.139,2/27/2020,11,1058,0.010396975,Ru,Ir,None,None,Ru0.5Ir0.5O2,50,50,0,0,195,60,1,0,1,0,400,,60,0,0,0,0,0.01,0.01,0,0,10,1,1,415
10.1038/s41467-019-13519-1,Peoples R China,Soochow Univ,NATURE COMMUNICATIONS,17.694,12/24/2019,148,1123,0.131789849,Te,Ru,None,None,a-RuTe2,67.04545455,32.95454545,0,0,180,180,0,1,0,0,250,,300,0,0,0,0,0.040764,0.16305732,0,0,,1,,243
10.1038/s41467-019-13519-1,Peoples R China,Soochow Univ,NATURE COMMUNICATIONS,17.694,12/24/2019,148,1123,0.131789849,Te,Ru,None,None,c-RuTe2,67.04545455,32.95454545,0,0,180,180,0,1,0,0,250,,300,0,1,0,0,0.040764,0.16305732,0,0,,1,,439
10.1038/s41467-019-13519-1,Peoples R China,Soochow Univ,NATURE COMMUNICATIONS,17.694,12/24/2019,148,1123,0.131789849,Te,Ru,None,None,a-RuTe2,67.04545455,32.95454545,0,0,180,180,0,1,0,0,250,,300,0,0,0,0,0.040764,0.16305732,0,0,,0.1,,302
10.1039/D0TA03351K,Peoples R China,Hainan Univ,JOURNAL OF MATERIALS CHEMISTRY A,14.511,7/14/2020,17,920,0.018478261,La,Ir,None,None,La-Ir NF,66.68838511,33.31161489,0,0,150,720,0,0,0,0,400,,360,0,0,0,0,0.2,0,0,1,1,0.1,0,263
10.1039/D0TA03351K,Peoples R China,Hainan Univ,JOURNAL OF MATERIALS CHEMISTRY A,14.511,7/14/2020,17,920,0.018478261,Ir,None,None,None,Cyrstalline IrO2,100,0,0,0,150,720,0,0,0,0,600,,360,0,0,0,0,0.2,0,0,1,1,0.1,0,370
10.1039/D0TA03351K,Peoples R China,Hainan Univ,JOURNAL OF MATERIALS CHEMISTRY A,14.511,7/14/2020,17,920,0.018478261,Ir,None,None,None,Amorphous IrO2,100,0,0,0,150,720,0,0,0,0,200,,360,0,0,0,0,0.2,0,0,1,1,0.1,0,330
10.1016/j.cej.2020.124428,Peoples R China,Harbin Inst Technol,CHEMICAL ENGINEERING JOURNAL,16.744,6/15/2020,14,949,0.014752371,Ru,Y,None,None,Y 2-x Mg x Ru 2 O 7,50,50,0,0,80,120,1,0,0,0,1100,5,720,0,0,0,0,0.246,0.0492,0,0,10,1,0,302
10.1016/j.cej.2020.124428,Peoples R China,Harbin Inst Technol,CHEMICAL ENGINEERING JOURNAL,16.744,6/15/2020,14,949,0.014752371,Ru,Y,Mg,None,Y 2-x Mg x Ru 2 O 7,50,47.5,2.5,0,80,120,1,0,0,0,1100,5,720,0,0,0,0,0.246,0.0492,0,0,10,1,0,269
10.1016/j.cej.2020.124428,Peoples R China,Harbin Inst Technol,CHEMICAL ENGINEERING JOURNAL,16.744,6/15/2020,14,949,0.014752371,Ru,Y,Mg,None,Y 2-x Mg x Ru 2 O 7,50,46.25,3.75,0,80,120,1,0,0,0,1100,5,720,0,0,0,0,0.246,0.0492,0,0,10,1,0,259
10.1016/j.cej.2020.124428,Peoples R China,Harbin Inst Technol,CHEMICAL ENGINEERING JOURNAL,16.744,6/15/2020,14,949,0.014752371,Ru,Y,Mg,None,Y 2-x Mg x Ru 2 O 7,50,43.75,6.25,0,80,120,1,0,0,0,1100,5,720,0,0,0,0,0.246,0.0492,0,0,10,1,0,263
10.1016/j.cej.2020.124428,Peoples R China,Harbin Inst Technol,CHEMICAL ENGINEERING JOURNAL,16.744,6/15/2020,14,949,0.014752371,Ru,Y,Mg,None,Y 2-x Mg x Ru 2 O 7,50,40,10,0,80,120,1,0,0,0,1100,5,720,0,0,0,0,0.246,0.0492,0,0,10,1,0,273
10.1007/s10853-017-1447-1,Peoples R China,Hubei Univ,JOURNAL OF MATERIALS SCIENCE,4.682,9/25/2017,26,1943,0.013381369,Sn,Ir,Sb,None,IrO2-Sb-SnO2,83.60250328,9.127713825,7.269782894,0,80,60,1,0,0,0,200,,60,0,0,0,0,0.0509554,0.0509554,1,0,5,1,1,594
10.1007/s10853-017-1447-1,Peoples R China,Hubei Univ,JOURNAL OF MATERIALS SCIENCE,4.682,9/25/2017,26,1943,0.013381369,Sn,Ir,Sb,None,IrO2-Sb-SnO2,78.76354402,14.38745215,6.849003828,0,80,60,1,0,0,0,200,,60,0,0,0,0,0.0509554,0.0509554,1,0,5,1,1,548
10.1007/s10853-017-1447-1,Peoples R China,Hubei Univ,JOURNAL OF MATERIALS SCIENCE,4.682,9/25/2017,26,1943,0.013381369,Sn,Ir,Sb,None,IrO2-Sb-SnO2,74.42265591,19.10580879,6.471535297,0,80,60,1,0,0,0,200,,60,0,0,0,0,0.0509554,0.0509554,1,0,5,1,1,425
10.1007/s10853-017-1447-1,Peoples R China,Hubei Univ,JOURNAL OF MATERIALS SCIENCE,4.682,9/25/2017,26,1943,0.013381369,Sn,Ir,Sb,None,IrO2-Sb-SnO2,70.66006481,23.19558173,6.144353462,0,80,60,1,0,0,0,200,,60,0,0,0,0,0.0509554,0.0509554,1,0,5,1,1,400
10.1007/s10853-017-1447-1,Peoples R China,Hubei Univ,JOURNAL OF MATERIALS SCIENCE,4.682,9/25/2017,26,1943,0.013381369,Sn,Ir,Sb,None,IrO2-Sb-SnO2,55.0169374,40.19898109,4.784081513,0,80,60,1,0,0,0,200,,60,0,0,0,0,0.0509554,0.0509554,1,0,5,1,1,388
10.1007/s10853-017-1447-1,Peoples R China,Hubei Univ,JOURNAL OF MATERIALS SCIENCE,4.682,9/25/2017,26,1943,0.013381369,Ir,Sn,Sb,None,IrO2-Sb-SnO2,50.20710026,45.80946776,3.983431979,0,80,60,1,0,0,0,200,,60,0,0,0,0,0.0509554,0.0509554,1,0,5,1,1,382
10.1007/s10853-017-1447-1,Peoples R China,Hubei Univ,JOURNAL OF MATERIALS SCIENCE,4.682,9/25/2017,26,1943,0.013381369,Ir,None,None,None,IrO2-Sb-SnO2,100,0,0,0,80,60,1,0,0,0,200,,60,0,0,0,0,0.0509554,0.0509554,1,0,5,1,1,352
10.1039/C5SC01251A,Peoples R China,E China Univ Sci & Technol,CHEMICAL SCIENCE,9.969,8/9/2015,147,2721,0.054024256,Cu,Ir,None,None,Cu0.7Ir0.3O,70,30,0,0,250,720,0,0,0,0,600,,6,0,0,0,0,0.2,0,0,1,1,0.1,,391
10.1039/C5SC01251A,Peoples R China,E China Univ Sci & Technol,CHEMICAL SCIENCE,9.969,8/9/2015,147,2721,0.054024256,Cu,Ir,None,None,Cu0.5Ir0.5O,50,50,0,0,250,720,0,0,0,0,600,,6,0,0,0,0,0.2,0,0,1,1,0.1,,368
10.1039/C5SC01251A,Peoples R China,E China Univ Sci & Technol,CHEMICAL SCIENCE,9.969,8/9/2015,147,2721,0.054024256,Ir,Cu,None,None,Cu0.3Ir0.7O,70,30,0,0,250,720,0,0,0,0,600,,6,0,0,0,0,0.2,0,0,1,1,0.1,,351
10.1039/C5SC01251A,Peoples R China,E China Univ Sci & Technol,CHEMICAL SCIENCE,9.969,8/9/2015,147,2721,0.054024256,Ir,Cu,None,None,Cu0.1Ir0.9O,90,10,0,0,250,720,0,0,0,0,600,,6,0,0,0,0,0.2,0,0,1,1,0.1,,375
10.1039/D1TA10022J,Peoples R China,Univ Sci & Technol China,JOURNAL OF MATERIALS CHEMISTRY A,14.511,1/29/2022,0,356,0,Ru,None,None,None,RuO2-350,100,0,0,0,160,720,0,0,0,0,350,5,240,0,0,0,0,0.275,0,0,0,5,1,1,184
10.1039/D1TA10022J,Peoples R China,Univ Sci & Technol China,JOURNAL OF MATERIALS CHEMISTRY A,14.511,1/29/2022,0,356,0,Ru,In,None,None,In0.14Ru0.86O2-250,75.00418196,24.99581804,0,0,160,720,0,0,0,0,250,5,240,0,0,0,0,0.275,0,0,0,5,1,1,180
10.1039/D1TA10022J,Peoples R China,Univ Sci & Technol China,JOURNAL OF MATERIALS CHEMISTRY A,14.511,1/29/2022,0,356,0,Ru,In,None,None,In0.17Ru0.83O2-350,75.00418196,24.99581804,0,0,160,720,0,0,0,0,350,5,240,0,0,0,0,0.275,0,0,0,5,1,1,177
10.1039/D1TA10022J,Peoples R China,Univ Sci & Technol China,JOURNAL OF MATERIALS CHEMISTRY A,14.511,1/29/2022,0,356,0,Ru,In,None,None,In0.18Ru0.82O2-450,75.00418196,24.99581804,0,0,160,720,0,0,0,0,450,5,240,0,0,0,0,0.275,0,0,0,5,1,1,206
10.1039/C8TA04886J,South Korea,Inst for Basic Sci Korea,JOURNAL OF MATERIALS CHEMISTRY A,14.511,12/28/2018,47,1484,0.031671159,S,Cu,Ru,Ir,CIS@Ir18Ru82,33.33333333,33.33333333,27.33333333,6,240,60,1,0,1,0,25,0,0,0,0,0,0,0.012,0.06,1,0,10,0.1,,233
10.1039/C8TA04886J,South Korea,Inst for Basic Sci Korea,JOURNAL OF MATERIALS CHEMISTRY A,14.511,12/28/2018,47,1484,0.031671159,S,Cu,Ru,Ir,CIS@Ir34Ru66,33.33333333,33.33333333,22,11.33333333,240,60,1,0,1,0,25,0,0,0,0,0,0,0.012,0.06,1,0,10,0.1,,226
10.1039/C8TA04886J,South Korea,Inst for Basic Sci Korea,JOURNAL OF MATERIALS CHEMISTRY A,14.511,12/28/2018,47,1484,0.031671159,S,Cu,Ru,Ir,CIS@Ir52Ru48,33.33333333,33.33333333,16.66666667,16.66666667,240,60,1,0,1,0,25,0,0,0,0,0,0,0.012,0.06,1,0,10,0.1,,244
10.1039/C8TA04886J,South Korea,Inst for Basic Sci Korea,JOURNAL OF MATERIALS CHEMISTRY A,14.511,12/28/2018,47,1484,0.031671159,S,Cu,Ir,Ru,CIS@Ir67Ru33,33.33333333,33.33333333,22.33333333,11,240,60,1,0,1,0,25,0,0,0,0,0,0,0.012,0.06,1,0,10,0.1,,268
10.1039/C8TA04886J,South Korea,Inst for Basic Sci Korea,JOURNAL OF MATERIALS CHEMISTRY A,14.511,12/28/2018,47,1484,0.031671159,S,Cu,Ir,Ru,CIS@Ir82Ru18,33.33333333,33.33333333,27.33333333,6,240,60,1,0,1,0,25,0,0,0,0,0,0,0.012,0.06,1,0,10,0.1,,271
10.1039/C8TA04886J,South Korea,Inst for Basic Sci Korea,JOURNAL OF MATERIALS CHEMISTRY A,14.511,12/28/2018,47,1484,0.031671159,Ir,None,None,None,CIS@Ir,54.54545455,45.45454545,0,0,240,60,1,0,1,0,25,0,0,0,0,0,0,0.012,0.06,1,0,10,0.1,,307
10.1016/j.jechem.2021.09.016,Peoples R China,Jilin Univ,JOURNAL OF ENERGY CHEMISTRY,13.599,6/1/2022,6,233,0.025751073,Sr,Ir,None,None,2D-SIO,98.42007435,1.579925651,0,0,180,720,0,0,0,0,700,3,720,0,0,0,0,0.21,0,0,0,1,0.1,1,243
10.1016/j.jechem.2021.09.016,Peoples R China,Jilin Univ,JOURNAL OF ENERGY CHEMISTRY,13.599,6/1/2022,6,233,0.025751073,Sr,Ir,None,None,SS-SIO,50,50,0,0,25,60,1,0,0,0,1150,5,60,0,0,0,1,0.21,0,0,0,1,0.1,1,310
10.1002/adma.201801351,Peoples R China,Chinese Acad Sci,ADVANCED MATERIALS,32.086,12/28/2018,231,1484,0.155660377,Ru,None,None,None,S-300,100,0,0,0,25,1440,0,0,0,0,300,10,240,0,0,0,0,0.275,0,0,0,5,1,1,188
10.1002/adma.201801351,Peoples R China,Chinese Acad Sci,ADVANCED MATERIALS,32.086,12/28/2018,231,1484,0.155660377,Ru,None,None,None,S-400,100,0,0,0,25,1440,0,0,0,0,400,10,240,0,0,0,0,0.275,0,0,0,5,1,1,201
10.1002/adma.201801351,Peoples R China,Chinese Acad Sci,ADVANCED MATERIALS,32.086,12/28/2018,231,1484,0.155660377,Ru,None,None,None,S-500,100,0,0,0,25,1440,0,0,0,0,500,10,240,0,0,0,0,0.275,0,0,0,5,1,1,230
10.1002/adma.201801351,Peoples R China,Chinese Acad Sci,ADVANCED MATERIALS,32.086,12/28/2018,231,1484,0.155660377,Ru,None,None,None,S-600,100,0,0,0,25,1440,0,0,0,0,600,10,240,0,0,0,0,0.275,0,0,0,5,1,1,367
10.1021/acsami.0c08358,Peoples R China,Hainan Univ,ACS APPLIED MATERIALS & INTERFACES,10.383,7/22/2020,11,912,0.012061404,Ir,Fe,None,None,Ir@Fe-MF-1,58.72483221,41.27516779,0,0,150,720,0,0,0,0,400,,360,0,0,0,0,0.1716,0.0284,0,1,10,0.1,,312
10.1021/acsami.0c08358,Peoples R China,Hainan Univ,ACS APPLIED MATERIALS & INTERFACES,10.383,7/22/2020,11,912,0.012061404,Fe,Ir,None,None,Ir@Fe-MF-2,58.43230404,41.56769596,0,0,150,720,0,0,0,0,400,,360,0,0,0,0,0.1716,0.0284,0,1,10,0.1,,261
10.1021/acsami.0c08358,Peoples R China,Hainan Univ,ACS APPLIED MATERIALS & INTERFACES,10.383,7/22/2020,11,912,0.012061404,Ir,None,None,None,IrO2,100,0,0,0,150,720,0,0,0,0,600,,360,0,0,0,0,0.2,0,0,1,10,0.1,,339
10.1002/aenm.201903137,Peoples R China,Peking Univ,ADVANCED ENERGY MATERIALS,29.698,12/19/2019,126,1128,0.111702128,Co,S,None,None,Co9S8@C,50,50,0,0,200,30,0,0,0,0,200,,1440,0,0,0,0,0.85,0.15,0,1,5,1,1,570
10.1002/aenm.201903137,Peoples R China,Peking Univ,ADVANCED ENERGY MATERIALS,29.698,12/19/2019,126,1128,0.111702128,Co,S,None,None,Co9S8,50,50,0,0,200,30,0,0,0,0,200,,1440,0,0,0,0,1,0,0,1,5,1,1,870
10.1002/aenm.201903137,Peoples R China,Peking Univ,ADVANCED ENERGY MATERIALS,29.698,12/19/2019,126,1128,0.111702128,Co,S,Mo,None,Mo-Co9S8@C,49.80718298,49.80718298,0.38563404,0,200,30,0,0,0,0,200,,1440,0,0,0,0,0.85,0.15,0,1,5,1,1,540
10.1002/aenm.201903137,Peoples R China,Peking Univ,ADVANCED ENERGY MATERIALS,29.698,12/19/2019,126,1128,0.111702128,Co,S,Mo,None,Mo-Co9S8,49.80718298,49.80718298,0.38563404,0,200,1440,0,0,0,0,200,,1440,0,0,0,0,1,0,0,1,5,1,1,380
10.1002/aenm.201903137,Peoples R China,Peking Univ,ADVANCED ENERGY MATERIALS,29.698,12/19/2019,126,1128,0.111702128,Co,S,Mo,None,Mo-Co9S8@C,49.80718298,49.80718298,0.38563404,0,200,60,0,0,0,0,200,,1440,0,0,0,0,0.85,0.15,0,1,5,1,1,520
10.1002/aenm.201903137,Peoples R China,Peking Univ,ADVANCED ENERGY MATERIALS,29.698,12/19/2019,126,1128,0.111702128,Co,S,Mo,None,Mo-Co9S8@C,49.80718298,49.80718298,0.38563404,0,200,120,0,0,0,0,200,,1440,0,0,0,0,0.85,0.15,0,1,5,1,1,510
10.1002/aenm.201903137,Peoples R China,Peking Univ,ADVANCED ENERGY MATERIALS,29.698,12/19/2019,126,1128,0.111702128,Co,S,Mo,None,Mo-Co9S8@C,49.80718298,49.80718298,0.38563404,0,200,180,0,0,0,0,200,,1440,0,0,0,0,0.85,0.15,0,1,5,1,1,500
10.1002/aenm.201903137,Peoples R China,Peking Univ,ADVANCED ENERGY MATERIALS,29.698,12/19/2019,126,1128,0.111702128,Co,S,Mo,None,Mo-Co9S8@C,49.80718298,49.80718298,0.38563404,0,200,270,0,0,0,0,200,,1440,0,0,0,0,0.85,0.15,0,1,5,1,1,490
10.1002/aenm.201903137,Peoples R China,Peking Univ,ADVANCED ENERGY MATERIALS,29.698,12/19/2019,126,1128,0.111702128,Co,S,Mo,None,Mo-Co9S8@C,49.80718298,49.80718298,0.38563404,0,200,360,0,0,0,0,200,,1440,0,0,0,0,0.85,0.15,0,1,5,1,1,450
10.1002/aenm.201903137,Peoples R China,Peking Univ,ADVANCED ENERGY MATERIALS,29.698,12/19/2019,126,1128,0.111702128,Co,S,Mo,None,Mo-Co9S8@C,49.80718298,49.80718298,0.38563404,0,200,720,0,0,0,0,200,,1440,0,0,0,0,0.85,0.15,0,1,5,1,1,410
10.1002/aenm.201903137,Peoples R China,Peking Univ,ADVANCED ENERGY MATERIALS,29.698,12/19/2019,126,1128,0.111702128,Co,S,Mo,None,Mo-Co9S8@C,49.80718298,49.80718298,0.38563404,0,200,1440,0,0,0,0,200,,1440,0,0,0,0,0.85,0.15,0,1,5,1,1,370
10.1002/aenm.201903137,Peoples R China,Peking Univ,ADVANCED ENERGY MATERIALS,29.698,12/19/2019,126,1128,0.111702128,Co,S,Mo,None,Mo-Co9S8@C,49.80718298,49.80718298,0.38563404,0,200,2880,0,0,0,0,200,,1440,0,0,0,0,0.85,0.15,0,1,5,1,1,480
10.1002/aenm.201903137,Peoples R China,Peking Univ,ADVANCED ENERGY MATERIALS,29.698,12/19/2019,126,1128,0.111702128,Co,S,Mo,None,Mo-Co9S8@C,49.90340524,49.90340524,0.193189522,0,200,1440,0,0,0,0,200,,1440,0,0,0,0,0.85,0.15,0,1,5,1,1,513
10.1002/aenm.201903137,Peoples R China,Peking Univ,ADVANCED ENERGY MATERIALS,29.698,12/19/2019,126,1128,0.111702128,Co,S,Mo,None,Mo-Co9S8@C,49.61584738,49.61584738,0.768305233,0,200,1440,0,0,0,0,200,,1440,0,0,0,0,0.85,0.15,0,1,5,1,1,563
10.1021/acscatal.0c04117,Portugal,Int Iberian Nanotechnol Lab INL,ACS CATALYSIS,13.7,4/3/2021,33,657,0.050228311,Ir,Ru,None,None,RuIr,50.69969717,49.30030283,0,0,180,30,1,0,0,0,550,,30,0,1,0,0,0.05,0,0,0,5,1,0,333
10.1021/acscatal.0c04117,Portugal,Int Iberian Nanotechnol Lab INL,ACS CATALYSIS,13.7,4/3/2021,33,657,0.050228311,Ir,Ru,Co,None,RuIr@CoNC,43.66294726,42.45777869,13.87927405,0,180,30,1,0,0,0,550,,30,0,1,0,0,0.05,0.094927,0,0,5,1,0,225
10.1021/acscatal.0c04117,Portugal,Int Iberian Nanotechnol Lab INL,ACS CATALYSIS,13.7,4/3/2021,33,657,0.050228311,Ir,Ru,Co,None,RuIr@CoNC-750,43.66294726,42.45777869,13.87927405,0,180,30,1,0,0,0,750,,30,0,1,0,0,0.05,0.12857142,0,0,5,1,0,266
10.1021/acscatal.0c04117,Portugal,Int Iberian Nanotechnol Lab INL,ACS CATALYSIS,13.7,4/3/2021,33,657,0.050228311,Ir,Ru,None,None,RuIr@XC-72,50.69969717,49.30030283,0,0,180,30,1,0,0,0,550,,30,0,1,0,0,0.05,0.0618568,0,0,5,1,0,281
10.1021/acscatal.0c04117,Portugal,Int Iberian Nanotechnol Lab INL,ACS CATALYSIS,13.7,4/3/2021,33,657,0.050228311,Ir,Ru,None,None,RuIr,50.69969717,49.30030283,0,0,180,30,1,0,0,0,550,,30,0,1,0,0,0.05,0,0,0,5,0.1,0,448
10.1021/acscatal.0c04117,Portugal,Int Iberian Nanotechnol Lab INL,ACS CATALYSIS,13.7,4/3/2021,33,657,0.050228311,Ir,Ru,Co,None,RuIr@CoNC,43.66294726,42.45777869,13.87927405,0,180,30,1,0,0,0,550,,30,0,1,0,0,0.05,0.094927,0,0,5,0.1,0,239
10.1021/acscatal.0c04117,Portugal,Int Iberian Nanotechnol Lab INL,ACS CATALYSIS,13.7,4/3/2021,33,657,0.050228311,Ir,Ru,Co,None,RuIr@CoNC-750,43.66294726,42.45777869,13.87927405,0,180,30,1,0,0,0,750,,30,0,1,0,0,0.05,0.12857142,0,0,5,0.1,0,290
10.1021/acscatal.0c04117,Portugal,Int Iberian Nanotechnol Lab INL,ACS CATALYSIS,13.7,4/3/2021,33,657,0.050228311,Ir,Ru,None,None,RuIr@XC-72,50.69969717,49.30030283,0,0,180,30,1,0,0,0,550,,30,0,1,0,0,0.05,0.0618568,0,0,5,0.1,0,319
10.1002/adfm.201803722,Peoples R China,Soochow Univ,ADVANCED FUNCTIONAL MATERIALS,19.924,12/28/2018,50,1484,0.033692722,Ru,None,None,None,Ru NWs,97.9,2.1,0,0,180,180,1,0,1,0,25,0,0,0,0,0,0,0.1632648,0.0408162,0,0,5,1,,234
10.1002/adfm.201803722,Peoples R China,Soochow Univ,ADVANCED FUNCTIONAL MATERIALS,19.924,12/28/2018,50,1484,0.033692722,Ir,None,None,None,Ir NWs,99.1,0.9,0,0,180,180,1,0,1,0,25,0,0,0,0,0,0,0.1632648,0.0408162,0,0,5,1,,312
10.1002/adfm.201803722,Peoples R China,Soochow Univ,ADVANCED FUNCTIONAL MATERIALS,19.924,12/28/2018,50,1484,0.033692722,Pt,None,None,None,Pt NWs,97.4,2.6,0,0,180,180,1,0,1,0,25,0,0,0,0,0,0,0.1632648,0.0408162,0,0,5,1,,545
10.1002/adfm.201803722,Peoples R China,Soochow Univ,ADVANCED FUNCTIONAL MATERIALS,19.924,12/28/2018,50,1484,0.033692722,Rh,None,None,None,Rh NWs,97.5,2.5,0,0,180,180,1,0,1,0,25,0,0,0,0,0,0,0.1632648,0.0408162,0,0,5,1,,320
10.1002/adfm.201803722,Peoples R China,Soochow Univ,ADVANCED FUNCTIONAL MATERIALS,19.924,12/28/2018,50,1484,0.033692722,Ru,None,None,None,Ru NWs,97.9,2.1,0,0,180,180,1,0,1,0,25,0,0,0,0,0,0,0.1632648,0.0408162,0,0,5,0.1,,260
10.1002/adfm.201803722,Peoples R China,Soochow Univ,ADVANCED FUNCTIONAL MATERIALS,19.924,12/28/2018,50,1484,0.033692722,Ir,None,None,None,Ir NWs,99.1,0.9,0,0,180,180,1,0,1,0,25,0,0,0,0,0,0,0.1632648,0.0408162,0,0,5,0.1,,341
10.1002/adfm.201803722,Peoples R China,Soochow Univ,ADVANCED FUNCTIONAL MATERIALS,19.924,12/28/2018,50,1484,0.033692722,Pt,None,None,None,Pt NWs,97.4,2.6,0,0,180,180,1,0,1,0,25,0,0,0,0,0,0,0.1632648,0.0408162,0,0,5,0.1,,472
10.1002/adfm.201803722,Peoples R China,Soochow Univ,ADVANCED FUNCTIONAL MATERIALS,19.924,12/28/2018,50,1484,0.033692722,Rh,None,None,None,Rh NWs,97.5,2.5,0,0,180,180,1,0,1,0,25,0,0,0,0,0,0,0.1632648,0.0408162,0,0,5,0.1,,484
10.1002/adfm.201803722,Peoples R China,Soochow Univ,ADVANCED FUNCTIONAL MATERIALS,19.924,12/28/2018,50,1484,0.033692722,Ru,None,None,None,Ru NWs,97.9,2.1,0,0,180,180,1,0,1,0,25,0,0,0,0,0,0,0.1632648,0.0408162,0,0,5,1,,234
10.1016/j.electacta.2012.12.034,South Korea,Inha Univ,ELECTROCHIMICA ACTA,7.336,5/5/2013,37,3547,0.01043135,Ir,None,None,None,IrO2/C-250,100,0,0,0,80,2880,1,0,1,0,250,,30,0,0,0,0,0.05,0.15,0,0,10,0.1,1,286
10.1016/j.electacta.2012.12.034,South Korea,Inha Univ,ELECTROCHIMICA ACTA,7.336,5/5/2013,37,3547,0.01043135,Ir,None,None,None,IrO2/C-350,100,0,0,0,80,2880,1,0,1,0,250,,30,0,0,0,0,0.05,0.15,0,0,10,0.1,1,299
10.1016/j.electacta.2012.12.034,South Korea,Inha Univ,ELECTROCHIMICA ACTA,7.336,5/5/2013,37,3547,0.01043135,Ir,None,None,None,IrO2/C-450,100,0,0,0,80,2880,1,0,1,0,250,,30,0,0,0,0,0.05,0.15,0,0,10,0.1,1,315
10.1039/D1QI01361K,Peoples R China,Qingdao Univ Sci & Technol,INORGANIC CHEMISTRY FRONTIERS,7.779,1/18/2022,0,367,0,Ir,La,Ba,None,BaIrO 2.937 /La 3 IrO 7,33.33333333,33.33333333,33.33333333,0,25,,1,0,0,0,1200,2,240,0,0,0,0,1,0,0,0,5,0.1,,302
10.1039/D1QI01361K,Peoples R China,Qingdao Univ Sci & Technol,INORGANIC CHEMISTRY FRONTIERS,7.779,1/18/2022,0,367,0,Ba,Ir,La,None,BaIrO 2.937 /La 3 IrO 7,50,25,25,0,25,,1,0,0,0,1200,2,240,0,0,0,0,1,0,0,0,5,0.1,,312
10.1039/D1QI01361K,Peoples R China,Qingdao Univ Sci & Technol,INORGANIC CHEMISTRY FRONTIERS,7.779,1/18/2022,0,367,0,Ir,La,Ba,None,BaIrO 2.937 /La 3 IrO 7,40,40,20,0,25,,1,0,0,0,1200,2,240,0,0,0,0,1,0,0,0,5,0.1,,343
10.1039/D1QI01361K,Peoples R China,Qingdao Univ Sci & Technol,INORGANIC CHEMISTRY FRONTIERS,7.779,1/18/2022,0,367,0,Ir,La,Ba,None,BaIrO 2.937 /La 3 IrO 7,33.33333333,33.33333333,33.33333333,0,25,,1,0,0,0,1000,2,240,0,0,0,0,1,0,0,0,5,0.1,,317
10.1039/D1QI01361K,Peoples R China,Qingdao Univ Sci & Technol,INORGANIC CHEMISTRY FRONTIERS,7.779,1/18/2022,0,367,0,Ir,La,Ba,None,BaIrO 2.937 /La 3 IrO 7,33.33333333,33.33333333,33.33333333,0,25,,1,0,0,0,1400,2,240,0,0,0,0,1,0,0,0,5,0.1,,310
10.1002/anie.202202519,Peoples R China,Harbin Inst Technol,ANGEWANDTE CHEMIE-INTERNATIONAL EDITION,16.823,3/31/2022,8,295,0.027118644,W,Ru,None,None,Ru-WC,87.5,12.5,0,0,60,120,1,0,0,0,780,3,600,0,1,0,0,0.001446309,0.019514691,1,0,5,1,,347
10.1002/anie.202202519,Peoples R China,Harbin Inst Technol,ANGEWANDTE CHEMIE-INTERNATIONAL EDITION,16.823,3/31/2022,8,295,0.027118644,W,Ru,None,None,Ru-WC,87.5,12.5,0,0,60,120,1,0,0,0,780,3,600,0,1,0,0,0.002121957,0.028631043,1,0,5,1,,339
10.1002/anie.202202519,Peoples R China,Harbin Inst Technol,ANGEWANDTE CHEMIE-INTERNATIONAL EDITION,16.823,3/31/2022,8,295,0.027118644,W,Ru,None,None,Ru-WC,87.5,12.5,0,0,60,120,1,0,0,0,780,3,600,0,1,0,0,0.00302634,0.04083366,1,0,5,1,,335
10.1002/anie.202202519,Peoples R China,Harbin Inst Technol,ANGEWANDTE CHEMIE-INTERNATIONAL EDITION,16.823,3/31/2022,8,295,0.027118644,W,Ru,None,None,Ru-WC,87.5,12.5,0,0,60,120,1,0,0,0,780,3,600,0,1,0,0,0.004986423,0.067280577,1,0,5,1,,324
10.1021/cm302468b,England,Univ Warwick,CHEMISTRY OF MATERIALS,10.508,11/13/2012,88,3720,0.023655914,Ir,Bi,None,None,Bi2Ir2O7,50,50,0,0,240,7200,0,0,0,0,25,0,0,0,0,0,0,0.402,0,0,0,1,2,0,318
10.1039/D0EE01960G,Peoples R China,Southern Univ Sci & Technol,ENERGY & ENVIRONMENTAL SCIENCE,39.714,1/12/2021,76,738,0.10298103,Na,Ru,None,None,RuO2 NSs,99,1,0,0,25,0,0,0,0,0,350,700,3,0,0,0,0,0.03125,0,0,0,10,1,1,235
10.1039/D0EE01960G,Peoples R China,Southern Univ Sci & Technol,ENERGY & ENVIRONMENTAL SCIENCE,39.714,1/12/2021,76,738,0.10298103,Na,Ru,None,None,RuO2 NSs,99,1,0,0,25,0,0,0,0,0,350,700,3,0,0,0,0,0.0615,0,0,0,10,1,1,222
10.1039/D0EE01960G,Peoples R China,Southern Univ Sci & Technol,ENERGY & ENVIRONMENTAL SCIENCE,39.714,1/12/2021,76,738,0.10298103,Na,Ru,None,None,RuO2 NSs,99,1,0,0,25,0,0,0,0,0,350,700,3,0,0,0,0,0.125,0,0,0,10,1,1,210
10.1039/D0EE01960G,Peoples R China,Southern Univ Sci & Technol,ENERGY & ENVIRONMENTAL SCIENCE,39.714,1/12/2021,76,738,0.10298103,Na,Ru,None,None,RuO2 NSs,99,1,0,0,25,0,0,0,0,0,350,700,3,0,0,0,0,0.25,0,0,0,10,1,1,199
10.1039/D0EE01960G,Peoples R China,Southern Univ Sci & Technol,ENERGY & ENVIRONMENTAL SCIENCE,39.714,1/12/2021,76,738,0.10298103,Na,Ru,None,None,RuO2 NSs,99,1,0,0,25,0,0,0,0,0,350,700,3,0,0,0,0,0.375,0,0,0,10,1,1,190
10.1039/D0EE01960G,Peoples R China,Southern Univ Sci & Technol,ENERGY & ENVIRONMENTAL SCIENCE,39.714,1/12/2021,76,738,0.10298103,Na,Ru,None,None,Annealed RuO2 NSs,99,1,0,0,25,0,0,0,0,0,350,,180,0,0,0,0,0.125,0,0,0,10,1,1,221
10.1007/s40843-021-1687-5,Peoples R China,Xiamen Univ,SCIENCE CHINA-MATERIALS,8.64,6/15/2021,11,584,0.018835616,Ir,None,None,None,Ir-0B,100,0,0,0,90,600,0,0,0,0,25,0,0,0,0,0,0,0.0051,0,0,0,5,0.1,1,328
10.1007/s40843-021-1687-5,Peoples R China,Xiamen Univ,SCIENCE CHINA-MATERIALS,8.64,6/15/2021,11,584,0.018835616,Ir,B,None,None,Ir-12B,55.35091791,44.64908209,0,0,90,600,0,0,0,0,25,0,0,0,0,0,0,0.0051,0,0,0,5,0.1,1,292
10.1007/s40843-021-1687-5,Peoples R China,Xiamen Univ,SCIENCE CHINA-MATERIALS,8.64,6/15/2021,11,584,0.018835616,Ir,B,None,None,Ir-12B,55.35091791,44.64908209,0,0,90,600,0,0,0,0,25,0,0,0,0,0,0,0.0102,0,0,0,5,0.1,1,276
10.1007/s40843-021-1687-5,Peoples R China,Xiamen Univ,SCIENCE CHINA-MATERIALS,8.64,6/15/2021,11,584,0.018835616,Ir,B,None,None,Ir-12B,55.35091791,44.64908209,0,0,90,600,0,0,0,0,25,0,0,0,0,0,0,0.051,0,0,0,5,0.1,1,256
10.1007/s40843-021-1687-5,Peoples R China,Xiamen Univ,SCIENCE CHINA-MATERIALS,8.64,6/15/2021,11,584,0.018835616,Ru,None,None,None,Ru-0B,100,0,0,0,90,600,0,0,0,0,25,0,0,0,0,0,0,0.0051,0,0,0,5,0.1,1,240
10.1007/s40843-021-1687-5,Peoples R China,Xiamen Univ,SCIENCE CHINA-MATERIALS,8.64,6/15/2021,11,584,0.018835616,Ru,B,None,None,Ru-12B,55.35091791,44.64908209,0,0,90,600,0,0,0,0,25,0,0,0,0,0,0,0.0051,0,0,0,5,0.1,1,229
10.1021/jacs.8b11456,Singapore,Nanyang Technol Univ,JOURNAL OF THE AMERICAN CHEMICAL SOCIETY,16.383,3/8/2019,203,1414,0.143564356,Li,Ir,None,None,Li¨CIrOx,99.40694719,0.59305281,0,0,90,480,1,0,0,0,400,,120,0,0,0,0,0.125,0,0,0,10,1,0,295
10.1021/jacs.8b11456,Singapore,Nanyang Technol Univ,JOURNAL OF THE AMERICAN CHEMICAL SOCIETY,16.383,3/8/2019,203,1414,0.143564356,Na,Ir,None,None,Na¨CIrOx,99.18286841,0.817131586,0,0,90,480,1,0,0,0,400,,120,0,0,0,0,0.125,0,0,0,10,1,0,312
10.1021/jacs.8b11456,Singapore,Nanyang Technol Univ,JOURNAL OF THE AMERICAN CHEMICAL SOCIETY,16.383,3/8/2019,203,1414,0.143564356,K,Ir,None,None,K¨CIrOx,98.95979758,1.040202418,0,0,90,480,1,0,0,0,400,,120,0,0,0,0,0.125,0,0,0,10,1,0,377
10.1021/jacs.8b11456,Singapore,Nanyang Technol Univ,JOURNAL OF THE AMERICAN CHEMICAL SOCIETY,16.383,3/8/2019,203,1414,0.143564356,Li,Ir,None,None,Li¨CIrOx,99.40694719,0.59305281,0,0,90,480,1,0,0,0,400,,120,0,0,0,0,0.025,0,0,0,10,1,0,338
10.1021/jacs.8b11456,Singapore,Nanyang Technol Univ,JOURNAL OF THE AMERICAN CHEMICAL SOCIETY,16.383,3/8/2019,203,1414,0.143564356,Li,Ir,None,None,Li¨CIrOx,99.40694719,0.59305281,0,0,90,480,1,0,0,0,400,,120,0,0,0,0,0.05,0,0,0,10,1,0,312
10.1021/jacs.8b11456,Singapore,Nanyang Technol Univ,JOURNAL OF THE AMERICAN CHEMICAL SOCIETY,16.383,3/8/2019,203,1414,0.143564356,Li,Ir,None,None,Li¨CIrOx,99.40694719,0.59305281,0,0,90,480,1,0,0,0,400,,120,0,0,0,0,0.25,0,0,0,10,1,0,273
10.1021/jacs.8b11456,Singapore,Nanyang Technol Univ,JOURNAL OF THE AMERICAN CHEMICAL SOCIETY,16.383,3/8/2019,203,1414,0.143564356,Li,Ir,None,None,Li¨CIrOx,99.40694719,0.59305281,0,0,90,480,1,0,0,0,400,,120,0,0,0,0,0.5,0,0,0,10,1,0,266
10.1016/j.jcis.2018.06.014,Peoples R China,Shaanxi Normal Univ,JOURNAL OF COLLOID AND INTERFACE SCIENCE,9.965,8/31/2018,14,1603,0.008733624,Ir,None,None,None,Ir@HEDP/CNB,100,0,0,0,160,720,0,0,0,0,25,0,0,0,0,0,0,0.02140127,0.0856,0,0,5,0.1,0,290
10.1021/acsami.0c00389,Peoples R China,Zhejiang Univ,ACS APPLIED MATERIALS & INTERFACES,10.383,9/9/2020,14,863,0.01622248,Ir,Ce,None,None,Ce0.15-Ir@NPC,85,15,0,0,25,1440,1,0,0,0,500,,60,0,0,0,0,0.024,0.376,0,1,5,1,0,270
10.1021/acsami.0c00389,Peoples R China,Zhejiang Univ,ACS APPLIED MATERIALS & INTERFACES,10.383,9/9/2020,14,863,0.01622248,Ir,Ce,None,None,Ce0.2-Ir@NPC,80,20,0,0,25,1440,1,0,0,0,500,,60,0,0,0,0,0.024,0.376,0,1,5,1,0,224
10.1021/acsami.0c00389,Peoples R China,Zhejiang Univ,ACS APPLIED MATERIALS & INTERFACES,10.383,9/9/2020,14,863,0.01622248,Ir,Ce,None,None,Ce0.25-Ir@NPC,75,25,0,0,25,1440,1,0,0,0,500,,60,0,0,0,0,0.024,0.376,0,1,5,1,0,238
10.1002/adfm.202200131,Peoples R China,Shanghai Jiao Tong Univ,ADVANCED FUNCTIONAL MATERIALS,19.924,5/20/2022,4,245,0.016326531,Ru,Mn,None,None,RuMn,50,50,0,0,25,480,1,0,0,0,800,5,420,0,0,0,0,0.2,0,0,1,5,1,0,239
10.1002/er.6204,Peoples R China,North China Elect Power Univ,INTERNATIONAL JOURNAL OF ENERGY RESEARCH,4.672,11/24/2020,4,787,0.005082592,Ir,Pt,None,None,Ir-Pt,90,10,0,0,25,720,1,0,0,0,550,0.75,120,0,0,0,0,0.1,0,0,1,50,1,,379
10.1002/er.6204,Peoples R China,North China Elect Power Univ,INTERNATIONAL JOURNAL OF ENERGY RESEARCH,4.672,11/24/2020,4,787,0.005082592,Ir,Pt,None,None,Ir-Pt,70,30,0,0,25,720,1,0,0,0,550,0.75,120,0,0,0,0,0.1,0,0,1,50,1,,427
10.1002/er.6204,Peoples R China,North China Elect Power Univ,INTERNATIONAL JOURNAL OF ENERGY RESEARCH,4.672,11/24/2020,4,787,0.005082592,Ir,Pt,None,None,Ir-Pt,50,50,0,0,25,720,1,0,0,0,550,0.75,120,0,0,0,0,0.1,0,0,1,50,1,,446
10.1002/er.6204,Peoples R China,North China Elect Power Univ,INTERNATIONAL JOURNAL OF ENERGY RESEARCH,4.672,11/24/2020,4,787,0.005082592,Pt,Ir,None,None,Ir-Pt,70,30,0,0,25,720,1,0,0,0,550,0.75,120,0,0,0,0,0.1,0,0,1,50,1,,444
10.1002/er.6204,Peoples R China,North China Elect Power Univ,INTERNATIONAL JOURNAL OF ENERGY RESEARCH,4.672,11/24/2020,4,787,0.005082592,Pt,Ir,None,None,Ir-Pt,90,10,0,0,25,720,1,0,0,0,550,0.75,120,0,0,0,0,0.1,0,0,1,50,1,,393
10.1002/er.6204,Peoples R China,North China Elect Power Univ,INTERNATIONAL JOURNAL OF ENERGY RESEARCH,4.672,11/24/2020,4,787,0.005082592,Ir,None,None,None,IrO2,100,0,0,0,25,720,1,0,0,0,550,0.75,120,0,0,0,0,0.1,0,0,1,50,1,,403
10.1016/j.chempr.2018.11.010,Australia,Univ Adelaide,CHEM,25.832,2/27/2019,227,1423,0.159522136,Ru,Ir,None,None,Ru@IrO x,51.5780545,48.4219455,0,0,198,90,1,0,1,0,25,0,0,0,0,0,0,0.050955,0,0,0,5,0.1,0,284
10.1016/j.chempr.2018.11.010,Australia,Univ Adelaide,CHEM,25.832,2/27/2019,227,1423,0.159522136,Ir,Ru,None,None,RuIrOx,50.65544242,49.34455758,0,0,198,180,1,0,1,0,25,0,0,0,0,0,0,0.050955,0,0,0,5,0.1,0,342
10.1038/s41467-018-08144-3,Peoples R China,Chinese Acad Sci,NATURE COMMUNICATIONS,17.694,1/25/2019,265,1456,0.182005495,Cr,Ru,None,None,Cr0.6Ru0.4O2,60,40,0,0,25,1080,1,0,0,0,450,5,240,0,0,0,0,0.283085,0.283085,0,0,5,1,1,178
10.1038/s41467-018-08144-3,Peoples R China,Chinese Acad Sci,NATURE COMMUNICATIONS,17.694,1/25/2019,265,1456,0.182005495,Cr,Ru,None,None,Cr0.6Ru0.4O2,60,40,0,0,25,1080,1,0,0,0,500,5,240,0,0,0,0,0.283085,0.283085,0,0,5,1,1,176
10.1038/s41467-018-08144-3,Peoples R China,Chinese Acad Sci,NATURE COMMUNICATIONS,17.694,1/25/2019,265,1456,0.182005495,Cr,Ru,None,None,Cr0.6Ru0.4O2,60,40,0,0,25,1080,1,0,0,0,550,5,240,0,0,0,0,0.283085,0.283085,0,0,5,1,1,181
10.1038/s41467-018-08144-3,Peoples R China,Chinese Acad Sci,NATURE COMMUNICATIONS,17.694,1/25/2019,265,1456,0.182005495,Cr,Ru,None,None,Cr0.6Ru0.4O2,60,40,0,0,25,1080,1,0,0,0,600,5,240,0,0,0,0,0.283085,0.283085,0,0,5,1,1,187
10.1038/s41467-018-08144-3,Peoples R China,Chinese Acad Sci,NATURE COMMUNICATIONS,17.694,1/25/2019,265,1456,0.182005495,Cr,Ru,None,None,Cr0.6Ru0.4O2,60,40,0,0,25,1080,1,0,0,0,650,5,240,0,0,0,0,0.283085,0.283085,0,0,5,1,1,204
10.1002/adfm.201604688,South Korea,Ctr Mol Spect & Dynam,ADVANCED FUNCTIONAL MATERIALS,19.924,2/17/2017,149,2163,0.068885807,Cu,Ir,Co,None,Co-IrCu ON,88.8294914,8.029784533,3.140724068,0,270,30,0,0,1,0,25,0,0,0,0,0,0,0.096153846,0.384615385,0,0,10,0.1,,304
10.1002/adfm.201604688,South Korea,Ctr Mol Spect & Dynam,ADVANCED FUNCTIONAL MATERIALS,19.924,2/17/2017,149,2163,0.068885807,Cu,Ir,Co,None,Co-IrCu ONC,84.13099062,8.316396774,7.552612601,0,270,30,0,0,1,0,25,0,0,0,0,0,0,0.093023256,0.372093023,0,0,10,0.1,,293
10.1039/C9CC01369E,Sweden,Uppsala Univ,CHEMICAL COMMUNICATIONS,6.065,6/4/2019,15,1326,0.011312217,Fe,Co,None,None,Co0.02Fe0.98,80,20,0,0,25,,1,0,0,0,450,,30,0,0,0,0,1,0,0,1,10,1,,710
10.1039/C9CC01369E,Sweden,Uppsala Univ,CHEMICAL COMMUNICATIONS,6.065,6/4/2019,15,1326,0.011312217,Fe,Co,None,None,Co0.05Fe0.95,60,40,0,0,25,,1,0,0,0,450,,30,0,0,0,0,1,0,0,1,10,1,,653
10.1039/C9CC01369E,Sweden,Uppsala Univ,CHEMICAL COMMUNICATIONS,6.065,6/4/2019,15,1326,0.011312217,Co,Fe,None,None,Co0.12Fe0.88,80,20,0,0,25,,1,0,0,0,450,,30,0,0,0,0,1,0,0,1,10,1,,587
10.1039/C7SE00113D,Peoples R China,Wuhan Univ,SUSTAINABLE ENERGY & FUELS,6.813,1/26/2018,15,1820,0.008241758,Ir,None,None,None,Ir/C,100,0,0,0,280,120,1,0,1,0,25,0,0,0,0,0,0,5,0.458598,0,0,5,1,1,316
10.1039/C7SE00113D,Peoples R China,Wuhan Univ,SUSTAINABLE ENERGY & FUELS,6.813,1/26/2018,15,1820,0.008241758,Ir,Fe,None,None,Ir1Fe0.11/C,75,25,0,0,280,120,1,0,1,0,25,0,0,0,0,0,0,5,0.458598,0,0,5,1,1,287
10.1039/C7SE00113D,Peoples R China,Wuhan Univ,SUSTAINABLE ENERGY & FUELS,6.813,1/26/2018,15,1820,0.008241758,Ir,Fe,None,None,Ir1Fe0.41/C,50,50,0,0,280,120,1,0,1,0,25,0,0,0,0,0,0,5,0.458598,0,0,5,1,1,279
10.1039/C7SE00113D,Peoples R China,Wuhan Univ,SUSTAINABLE ENERGY & FUELS,6.813,1/26/2018,15,1820,0.008241758,Fe,Ir,None,None,Ir1Fe1.47/C,75,25,0,0,280,120,1,0,1,0,25,0,0,0,0,0,0,5,0.458598,0,0,5,1,1,296
10.1039/C7TA08982A,Peoples R China,Wuhan Univ,JOURNAL OF MATERIALS CHEMISTRY A,14.511,12/21/2017,67,1856,0.036099138,Ir,None,None,None,Ir/C,100,0,0,0,300,120,0,0,1,0,25,0,0,0,0,0,0,0.092,0.368,0,0,5,0.5,,336
10.1039/C7TA08982A,Peoples R China,Wuhan Univ,JOURNAL OF MATERIALS CHEMISTRY A,14.511,12/21/2017,67,1856,0.036099138,Ir,Ni,None,None,IrNi0.68/C,50,50,0,0,300,120,0,0,1,0,25,0,0,0,0,0,0,0.111224167,0.444896667,0,0,5,0.5,,319
10.1039/C7TA08982A,Peoples R China,Wuhan Univ,JOURNAL OF MATERIALS CHEMISTRY A,14.511,12/21/2017,67,1856,0.036099138,Ir,Ni,Fe,None,IrNi0.7Fe0.52/C,40,40,20,0,300,120,0,0,1,0,25,0,0,0,0,0,0,0.125742917,0.502971667,0,0,5,0.5,,304
10.1039/C7TA08982A,Peoples R China,Wuhan Univ,JOURNAL OF MATERIALS CHEMISTRY A,14.511,12/21/2017,67,1856,0.036099138,Ir,Ni,Fe,None,IrNi0.57Fe0.82/C,33.33333333,33.33333333,33.33333333,0,300,120,0,0,1,0,25,0,0,0,0,0,0,0.130117708,0.520470833,0,0,5,0.5,,286
10.1039/C7TA08982A,Peoples R China,Wuhan Univ,JOURNAL OF MATERIALS CHEMISTRY A,14.511,12/21/2017,67,1856,0.036099138,Fe,Ir,Ni,None,IrNi0.46Fe1.59/C,50,25,25,0,300,120,0,0,1,0,25,0,0,0,0,0,0,0.147669583,0.590678333,0,0,5,0.5,,300
10.1002/adma.202105308,Peoples R China,Xiamen Univ,ADVANCED MATERIALS,32.086,10/25/2021,24,452,0.053097345,Ru,Mn,None,None,RuMn-250,82.9927883,17.0072117,0,0,230,180,0,0,1,0,25,0,0,0,0,0,0,0.10191,0.203,0,0,5,1,0,235
10.1002/adma.202105308,Peoples R China,Xiamen Univ,ADVANCED MATERIALS,32.086,10/25/2021,24,452,0.053097345,Ru,Mn,None,None,RuMn-350,82.9927883,17.0072117,0,0,230,180,0,0,1,0,25,0,0,0,0,0,0,0.10191,0.203,0,0,5,1,0,201
10.1002/adma.202105308,Peoples R China,Xiamen Univ,ADVANCED MATERIALS,32.086,10/25/2021,24,452,0.053097345,Ru,Mn,None,None,RuMn-450,82.9927883,17.0072117,0,0,230,180,0,0,1,0,25,0,0,0,0,0,0,0.10191,0.203,0,0,5,1,0,224
10.1021/acsami.6b12984,USA,US Naval Res Lab,ACS APPLIED MATERIALS & INTERFACES,10.383,3/8/2017,41,2144,0.019123134,Ru,None,None,None,3¡ÁRuO2@SiO2[250],100,0,0,0,-77,2,0,0,0,0,250,2,,0,0,0,0,0.75,0,0,1,1,6,1,297
10.1021/acsami.6b12984,USA,US Naval Res Lab,ACS APPLIED MATERIALS & INTERFACES,10.383,3/8/2017,41,2144,0.019123134,Ru,None,None,None,3¡ÁRuO2@SiO2[300],100,0,0,0,-77,2,0,0,0,0,300,2,,0,0,0,0,0.75,0,0,1,1,6,1,313
10.1021/acsami.6b12984,USA,US Naval Res Lab,ACS APPLIED MATERIALS & INTERFACES,10.383,3/8/2017,41,2144,0.019123134,Ru,None,None,None,1¡ÁRuO2@C@SiO2[300/Ar],100,0,0,0,-77,2,0,0,0,0,300,2,,0,1,0,0,0.43,0,0,1,1,6,1,282
10.1021/acsami.6b12984,USA,US Naval Res Lab,ACS APPLIED MATERIALS & INTERFACES,10.383,3/8/2017,41,2144,0.019123134,Ru,None,None,None,2¡ÁRuO2@C@SiO2[300/Ar],100,0,0,0,-77,2,0,0,0,0,300,2,,0,1,0,0,0.74,0,0,1,1,6,1,270
10.1021/acsami.6b12984,USA,US Naval Res Lab,ACS APPLIED MATERIALS & INTERFACES,10.383,3/8/2017,41,2144,0.019123134,Ru,None,None,None,2¡ÁRuO2@C@SiO2[350/Ar],100,0,0,0,-77,2,0,0,0,0,350,2,,0,1,0,0,0.72,0,0,1,1,6,1,273
