Repository: ruiding-uchicago/NRT_Training_Materials

# Module 1 · Classical Machine Learning on Tabular Data

UChicago PME · AI Training Materials

Predict acidic-OER electrocatalyst performance from a *composition + synthesis + testing* recipe (literature-mined records), then use SHAP to find the driving factors. A generic composition-to-property template you can adapt to your own chemistry or materials project. Two parallel targets:

- **1a, Activity:** predict overpotential η₁₀ (lower is better).
- **1b, Stability:** predict log decay rate (lower is more stable). Same template, new target.

File: module_1_tabular_ML/OER_stability.csv (part 2 of 3)
DOI,Country,Facility,Journal,Impact Factor,Published Date,Cited Times,Number of days until 01/20/2023,Average cited times per day,Metal_Dopant_1,Metal_Dopant_2,Metal_Dopant_3,Metal_Dopant_4,Sample Name,Metal_Dopant_1 Proportion in Precursor ,Metal_Dopant_2 Proportion in Precursor ,Metal_Dopant_3 Proportion in Precursor ,Metal_Dopant_4 Proportion in Precursor ,Hydrothermal Temperature (Celcius degree),Hydrothermal Time (min),Hydrothermal Still/Strring (0/1),Hydrothermal Strong Reductant in Liquid (0/1),Hydrothermal Weak Reductant in Liquid (0/1),Mixed in Solid or Liquid (0/1),Annealing Temperature (Celcius Degree),Annealing Temerature Rising Rate (Celcius Degree min-1),Annealing Time (min),Annealing Still/Strring (0/1),Annealing Atomosphere Inert (0/1),Annealing Atomosphere Reductive (0/1),Post-processing Acid Wash etc. (0/1),Catalyst Loading (mg cm -2),Support Material Loading (mg cm -2),Support is not Carbon (0/1),Electrode Type_Glassy Carbon/Carbon Paper or Ti Mesh (0/1),Electrolyte Proton Concentration (M),Stability Current Density (mA cm-2),Stability Test Time (h),Log (Decay Rate) (mV/h)
10.1021/acsnano.1c00266,Peoples R China,Hong Kong Polytech Univ,ACS NANO,18.027,6/19/2021,21,580,0.036206897,Sr,Ir,Ru,None,Sr2(Ru0.2Ir0.8)O4,69.21815502,23.86226449,0.069195805,0,25,120,1,0,0,0,1200,3,15,0,0,0,0,0.25,0.25,0,0,0.1,10,24,0.506505032
10.1021/acsnano.1c00266,Peoples R China,Hong Kong Polytech Univ,ACS NANO,18.027,6/19/2021,21,580,0.036206897,Sr,Ir,Ru,None,Sr2(Ru0.4Ir0.6)O4,68.55952767,17.73299428,0.13707478,0,25,120,1,0,0,0,1200,3,15,0,0,0,0,0.25,0.25,0,0,0.1,10,24,0.5132176
10.1021/acsnano.1c00266,Peoples R China,Hong Kong Polytech Univ,ACS NANO,18.027,6/19/2021,21,580,0.036206897,Sr,Ru,Ir,None,Sr2(Ru0.5Ir0.5)O4,68.21739837,17.07448021,0.147081214,0,25,120,1,0,0,0,1200,3,15,0,0,0,0,0.25,0.25,0,0,0.1,10,24,0.598790507
10.1021/acsnano.1c00266,Peoples R China,Hong Kong Polytech Univ,ACS NANO,18.027,6/19/2021,21,580,0.036206897,Sr,Ru,Ir,None,Sr2(Ru0.6Ir0.4)O4,67.93104674,20.37273367,0.116962196,0,25,120,1,0,0,0,1200,3,15,0,0,0,0,0.25,0.25,0,0,0.1,10,24,0.711807229
10.1021/acsnano.1c00266,Peoples R China,Hong Kong Polytech Univ,ACS NANO,18.027,6/19/2021,21,580,0.036206897,Sr,Ru,Ir,None,Sr2(Ru0.8Ir0.2)O4,67.29657368,26.90993761,0.057934887,0,25,120,1,0,0,0,1200,3,15,0,0,0,0,0.25,0.25,0,0,0.1,10,17.777,0.912222057
10.1021/acsnano.1c00266,Peoples R China,Hong Kong Polytech Univ,ACS NANO,18.027,6/19/2021,21,580,0.036206897,Sr,Ir,None,None,Sr2IrO4,69.88955952,30.11044048,0,0,25,120,1,0,0,0,1200,3,15,0,0,0,0,0.25,0.25,0,0,0.1,10,24,0.769377326
10.1021/acs.energyfuels.0c01581,Peoples R China,Qingdao Univ,ENERGY & FUELS,4.654,9/14/2020,11,858,0.012820513,Cu,Ir,None,None,Ir0.60Cu0.40,70.48381056,29.51618944,0,0,25,20,1,0,0,0,240,,60,0,0,0,0,0.018577778,0.151187495,0,0,0.1,5,8.333333333,0.987666265
10.1016/j.elecom.2020.106877,South Korea,Korea Inst Energy Res,ELECTROCHEMISTRY COMMUNICATIONS,5.443,2/3/2021,6,716,0.008379888,Ir,None,None,None,Ir/B 4 C (10 wt%),100,0,0,0,25,2880,1,1,0,0,25,0,0,0,0,0,0,0.00196,0.01764,1,0,0.1,1,15,0.328379603
10.1016/j.elecom.2020.106877,South Korea,Korea Inst Energy Res,ELECTROCHEMISTRY COMMUNICATIONS,5.443,2/3/2021,6,716,0.008379888,Ir,None,None,None,Ir/B 4 C (10 wt%),100,0,0,0,25,2880,1,1,0,0,25,0,0,0,0,0,0,0.00196,0.01764,1,0,0.1,10,3,0.669316881
10.1002/aenm.202102883,Peoples R China,Harbin Inst Technol,ADVANCED ENERGY MATERIALS,29.698,11/18/2021,7,428,0.01635514,Ru,Ir,None,None,Ru1Ir1Ox,50,50,0,0,50,600,1,0,0,0,450,10,60,0,0,0,0,0.15,0,0,1,1,10,110,-0.602059991
10.1002/aenm.202102883,Peoples R China,Harbin Inst Technol,ADVANCED ENERGY MATERIALS,29.698,11/18/2021,7,428,0.01635514,Ru,Ir,None,None,Ru1Ir1Ox,50,50,0,0,50,600,1,0,0,0,450,10,60,0,0,0,0,0.15,0,0,1,1,100,110,-0.408935393
10.1021/jacs.1c11241,Peoples R China,Fudan Univ,JOURNAL OF THE AMERICAN CHEMICAL SOCIETY,16.383,4/27/2022,20,268,0.074626866,Ir,None,None,None,Ir-IrOx/C-20,100,0,0,0,25,720,1,0,0,0,450,1,120,0,1,0,0,0.204,0,0,0,1,10,6,1.507451061
10.1016/j.nanoen.2019.05.034,Peoples R China,Southwest Univ,NANO ENERGY,19.069,7/24/2019,96,1276,0.07523511,Ir,None,None,None,Ir@N-G-750,100,0,0,0,25,60,1,0,0,0,650,5,180,0,1,0,0,0.010791325,0.325387019,0,0,1,20,20,0.06069784
10.1016/j.cej.2021.129604,Peoples R China,Qingdao Univ Sci & Technol,CHEMICAL ENGINEERING JOURNAL,16.744,7/5/2021,10,564,0.017730496,Sr,Ir,None,None,SrIrO-1100,50.67965588,49.32034412,0,0,25,720,1,0,0,0,1100,5,180,0,0,0,0,0.404,0,0,0,0.1,10,40,0.537819095
10.1016/j.cej.2021.129604,Peoples R China,Qingdao Univ Sci & Technol,CHEMICAL ENGINEERING JOURNAL,16.744,7/5/2021,10,564,0.017730496,Sr,Ir,None,None,6H-SrIrO 3,50,50,0,0,25,,1,0,0,1,850,,720,0,0,0,0,0.404,0,0,0,0.1,10,26.5,0.921166051
10.1016/j.cej.2021.129604,Peoples R China,Qingdao Univ Sci & Technol,CHEMICAL ENGINEERING JOURNAL,16.744,7/5/2021,10,564,0.017730496,Sr,Ir,None,None,SrIrO-1100,50.67965588,49.32034412,0,0,25,720,1,0,0,0,1100,5,180,0,0,0,0,0.404,0,0,0,1,10,10,0.84509804
10.1016/j.cej.2021.129604,Peoples R China,Qingdao Univ Sci & Technol,CHEMICAL ENGINEERING JOURNAL,16.744,7/5/2021,10,564,0.017730496,Sr,Ir,None,None,6H-SrIrO 3,50,50,0,0,25,,1,0,0,1,850,,720,0,0,0,0,0.404,0,0,0,1,10,7.5,1.610660163
10.1021/acsaem.9b01642,Wales,Cardiff Univ,ACS APPLIED ENERGY MATERIALS,6.959,2/21/2020,16,1064,0.015037594,Li,Ir,None,None,IrOx-Li2CO3,94.11764706,5.882352941,0,0,25,960,1,0,0,0,25,0,0,0,0,0,0,0.1,0,0,0,0.1,10,2,1.204119983
10.1021/acsaem.9b01642,Wales,Cardiff Univ,ACS APPLIED ENERGY MATERIALS,6.959,2/21/2020,16,1064,0.015037594,Li,Ir,None,None,IrOx-LiOH,88.88888889,11.11111111,0,0,25,960,1,0,0,0,25,0,0,0,0,0,0,0.1,0,0,0,0.1,10,2,2.031408464
10.1021/acs.chemmater.0c00081,Peoples R China,Jilin Univ,CHEMISTRY OF MATERIALS,10.508,6/5/2020,18,959,0.018769552,Ba,Ir,Ti,None,Ba3TiIr2O9,50,33.33333333,0.166666667,0,25,,1,0,0,1,1100,,2160,0,0,0,0,0.282942121,0,0,0,0.1,10,20,0.071882007
10.1021/acs.chemmater.0c00081,Peoples R China,Jilin Univ,CHEMISTRY OF MATERIALS,10.508,6/5/2020,18,959,0.018769552,Ba,Ir,In,None,Ba3InIr2O9,50,33.33333333,0.166666667,0,25,,1,0,0,1,1100,,2160,0,0,0,0,0.282942121,0,0,0,0.1,10,8.2,0.864511081
10.1039/D1NR01795K,Peoples R China,Hainan Univ,NANOSCALE,8.307,8/17/2021,4,521,0.007677543,Ir,Mn,None,None,Ir@β-Mn-4,80,20,0,0,150,720,0,0,0,0,400,,360,0,0,0,0,0.075,0.125,1,1,0.1,20,11.11111111,0.498310554
10.1039/D1NR01795K,Peoples R China,Hainan Univ,NANOSCALE,8.307,8/17/2021,4,521,0.007677543,Ir,None,None,None,IrO2-cry-400,100,0,0,0,150,720,0,0,0,0,400,,360,0,0,0,0,0.2,0,0,1,0.1,20,11.11111111,0.73239376
10.1039/D1NR01795K,Peoples R China,Hainan Univ,NANOSCALE,8.307,8/17/2021,4,521,0.007677543,Ir,Mn,None,None,Ir@β-Mn-4,80,20,0,0,150,720,0,0,0,0,400,,360,0,0,0,0,0.075,0.125,1,1,0.1,10,5.555555556,0.872156273
10.1039/D1NR01795K,Peoples R China,Hainan Univ,NANOSCALE,8.307,8/17/2021,4,521,0.007677543,Ir,None,None,None,IrO2-cry-400,100,0,0,0,150,720,0,0,0,0,400,,360,0,0,0,0,0.2,0,0,1,0.1,10,5.555555556,0.971739591
10.1021/acsami.9b19352,Peoples R China,Harbin Inst Technol,ACS APPLIED MATERIALS & INTERFACES,10.383,2/17/2020,28,1068,0.026217228,Ru,Y,None,None,Y 2 Ru 2 O 7-δ,50,50,0,0,80,480,1,0,0,0,1050,,720,0,0,0,0,0.206666667,0.041333333,0,0,1,10,5.2,0.58546073
10.1021/acsenergylett.0c01384,Peoples R China,Wuhan Univ Technol,ACS ENERGY LETTERS,23.991,10/6/2020,66,836,0.078947368,B,Ru,None,None,RuB2,80,20,0,0,25,,1,0,0,1,900,,120,0,0,0,0,0.571,0,0,0,1,10,10,0.579783597
10.1002/smtd.201900129,Peoples R China,Peking Univ,SMALL METHODS,15.367,6/30/2020,54,934,0.057815846,Ir,Ni,None,None,IrNi NF,77,23,0,0,250,180,1,0,1,0,25,0,0,0,0,0,0,0.011136242,0,0,0,0.1,20,4,1.113943352
10.1021/acsami.8b08717,Peoples R China,Wuhan Univ,ACS APPLIED MATERIALS & INTERFACES,10.383,12/28/2018,56,1484,0.037735849,Ir,Co,None,None,IrCo0.65,60.60606061,39.39393939,0,0,280,120,1,0,1,0,25,0,0,0,1,0,0,0.018,0.072,0,0,0.1,5,5.56,0.1430148
10.1002/adfm.202004375,Peoples R China,Soochow Univ,ADVANCED FUNCTIONAL MATERIALS,19.924,9/18/2020,60,854,0.070257611,Te,Ir,None,None,DO-IrTe2,66.66666667,33.33333333,0,0,200,600,0,0,1,0,25,0,0,0,0,0,0,0.050955414,0.203821656,0,0,1,10,2.777777778,0.670245853
10.1021/acsami.0c01937,Peoples R China,Shaanxi Normal Univ,ACS APPLIED MATERIALS & INTERFACES,10.383,4/30/2020,54,995,0.054271357,Ir,None,None,None,Ir NT,100,0,0,0,160,720,0,0,1,0,25,0,0,0,0,0,0,0.5823,0,0,0,0.1,5,4.5,1.018700499
10.1016/j.apcatb.2018.10.041,Peoples R China,East China Univ Sci & Technol,APPLIED CATALYSIS B-ENVIRONMENTAL,24.319,2/19/2019,75,1431,0.052410901,Ni,Co,Ir,None,Ir0.12NiCo0.88O4,50,44,0.06,0,200,600,0,0,0,0,400,,600,0,0,0,0,0.2,0,0,1,0.1,10,6.62,1.540954809
10.1016/j.apcatb.2018.10.041,Peoples R China,East China Univ Sci & Technol,APPLIED CATALYSIS B-ENVIRONMENTAL,24.319,2/19/2019,75,1431,0.052410901,Ni,Co,Ir,None,Ir0.2NiCo0.8O4,50,40,0.1,0,200,600,0,0,0,0,400,,600,0,0,0,0,0.2,0,0,1,0.1,10,11.111,0.64246452
10.1016/j.apcatb.2018.10.041,Peoples R China,East China Univ Sci & Technol,APPLIED CATALYSIS B-ENVIRONMENTAL,24.319,2/19/2019,75,1431,0.052410901,Ni,Co,Ir,None,Ir0.25NiCo0.75O4,50,37.5,0.125,0,200,600,0,0,0,0,400,,600,0,0,0,0,0.2,0,0,1,0.1,10,11.111,1.138618434
10.1002/cctc.201901411,Peoples R China,Xi An Jiao Tong Univ,CHEMCATCHEM,5.501,12/10/2019,32,1137,0.028144239,Ir,Cr,None,None,Ir0.6Cr0.4Ox-350,60,40,0,0,25,480,1,0,0,0,350,3,360,0,0,0,0,0.56,0,0,1,1,10,25,0.064457989
10.1002/cctc.201801312,India,Indian Assoc Cultivat Sci,CHEMCATCHEM,5.501,2/13/2019,53,1437,0.036882394,Sn,Ir,None,None,IrO2@MTO-S,99.98267272,0.017327276,0,0,95,120,1,0,0,0,300,,30,0,0,0,0,0.044829,1.485171,1,0,1,10,12,0.243038049
10.1039/D1TA09849G,Peoples R China,Qingdao Univ Sci & Technol,JOURNAL OF MATERIALS CHEMISTRY A,14.511,1/27/2022,4,358,0.011173184,La,Ir,Li,None,IrO 2 /LiLa 2 IrO 6-1200,53.33333333,33.33333333,0.133333333,0,25,,1,0,0,1,1200,2,240,0,0,0,0,1,0.2,0,1,0.1,10,12.5,1.212720154
10.1007/s40843-020-1598-5,Peoples R China,Qingdao Univ Sci & Technol,SCIENCE CHINA-MATERIALS,8.64,3/27/2021,8,664,0.012048193,Pr,Ir,None,None,Pr3IrO7-1200,66.66666667,33.33333333,0,0,25,,1,0,0,1,1200,,240,0,0,0,0,2.857142,0,0,0,0.1,10,16.66666667,0.635483747
10.1039/C4SC01065E,Germany,Tech Univ Berlin,CHEMICAL SCIENCE,9.969,8/8/2014,229,3087,0.074182054,Ni,Ir,None,None,SO-IrNi3.3,75,25,0,0,240,60,1,0,1,0,400,,240,0,0,1,0,0.020368125,0.046298542,0,0,0.1,10,3,0.824125834
10.1039/C9NR01690B,Peoples R China,Wuhan Univ,NANOSCALE,8.307,6/14/2019,48,1316,0.036474164,Ir,W,None,None,Ir0.5W0.5,50,50,0,0,280,120,0,0,1,0,25,0,0,0,1,0,0,0.012,0.048,0,0,0.1,10,8.333333333,0.255272505
10.1039/C9NR01690B,Peoples R China,Wuhan Univ,NANOSCALE,8.307,6/14/2019,48,1316,0.036474164,Ir,None,None,None,Ir,100,0,0,0,280,120,0,0,1,0,25,0,0,0,1,0,0,0.012,0.048,0,0,0.1,10,6.25,1.023663918
10.1021/acssuschemeng.9b03982,South Korea,Sungkyunkwan Univ,ACS SUSTAINABLE CHEMISTRY & ENGINEERING,9.224,10/25/2019,16,1183,0.013524937,Co,Ir,None,None,ICO PCSHS-400,90.90909091,9.090909091,0,0,255,30,1,0,1,0,400,1,120,0,0,0,0,0.039,0.241,0,0,0.1,10,8,0.77815125
10.1016/j.apcatb.2021.120442,Peoples R China,Harbin Inst Technol,APPLIED CATALYSIS B-ENVIRONMENTAL,24.319,10/2/2021,50,475,0.105263158,Co,Mn,Ru,None,"RuO2/(Co,Mn)3O4/CC Co:Mn=1:1",48.82308634,48.82308634,0.023538273,0,170,480,0,0,1,0,350,2,120,0,0,0,0,2.411414499,0,0,1,1,10,24,0.737192643
10.1002/anie.201907017,Australia,Univ Wollongong,ANGEWANDTE CHEMIE-INTERNATIONAL EDITION,16.823,8/27/2019,131,1242,0.10547504,Ir,None,None,None,40-IG,100,0,0,0,180,240,0,0,0,0,350,,120,0,0,0,0,0.081632653,0.12244898,0,0,1,20,4.166666667,0.79518459
10.1021/jacs.8b05206,Japan,Natl Inst Mat Sci,JOURNAL OF THE AMERICAN CHEMICAL SOCIETY,16.383,12/28/2018,253,1484,0.170485175,Ir,None,None,None,Mesoporous Ir nanosheets,100,0,0,0,80,300,0,0,1,0,150,,15,0,1,0,0,0.137142857,0.291428571,0,0,1,10,8,0.698970004
10.1039/C9CC09613B,Peoples R China,Dalian Jiaotong Univ,CHEMICAL COMMUNICATIONS,6.065,2/26/2020,23,1059,0.021718602,Mg,Ru,None,None,Mg-RuO2-350,65.2152769,34.7847231,0,0,25,840,1,0,0,0,300,,240,0,0,0,0,0.275,,0,0,1,10,30,0.669316881
10.1002/cssc.201601864,Germany,Max Planck Gesell,CHEMSUSCHEM,9.14,5/9/2017,30,2082,0.014409222,Ir,None,None,None,Ir 5:1,100,0,0,0,250,60,0,0,1,0,25,0,0,0,0,0,0,0.02,0,0,0,1,15,23.75014,0.176091259
10.1002/cssc.201601864,Germany,Max Planck Gesell,CHEMSUSCHEM,9.14,5/9/2017,30,2082,0.014409222,Ir,None,None,None,Ir 5:1,100,0,0,0,250,60,0,0,1,0,25,0,0,0,0,0,0,0.05,0,0,0,1,15,38.05872,0.086359831
10.1002/cssc.201601864,Germany,Max Planck Gesell,CHEMSUSCHEM,9.14,5/9/2017,30,2082,0.014409222,Ir,None,None,None,Ir 5:1,100,0,0,0,250,60,0,0,1,0,25,0,0,0,0,0,0,0.1,0,0,0,1,15,44.74497,0.089905111
10.1002/cnma.202000526,Peoples R China,Chinese Acad Sci,CHEMNANOMAT,3.82,1/26/2021,5,724,0.006906077,Zn,Ru,None,None,#2.5-S300,75.1068144,24.8931856,0,0,25,1440,0,0,0,0,300,,240,0,0,0,0,0.275,0,0,0,1,10,30,0.531478917
10.1021/acsenergylett.8b01338,USA,Washington State Univ,ACS ENERGY LETTERS,23.991,12/28/2018,98,1484,0.066037736,Ir,Cu,None,None,Ir3Cu,75,25,0,0,60,180,0,1,0,0,25,0,0,0,0,0,0,0.0255,0,0,0,0.1,5,12,0.783903579
10.1039/C5SC00518C,Germany,Tech Univ Berlin,CHEMICAL SCIENCE,9.969,6/17/2015,254,2774,0.091564528,Ir,None,None,None,Ir ND,100,0,0,0,70,360,1,0,1,0,25,0,0,0,0,0,0,0.0102,0,0,0,0.1,10,7.2197,1.193124598
10.1039/C5SC00518C,Germany,Tech Univ Berlin,CHEMICAL SCIENCE,9.969,6/17/2015,254,2774,0.091564528,Ir,None,None,None,Ir ND/C,100,0,0,0,70,360,1,0,1,0,25,0,0,0,0,0,0,0.0102,0.0408,0,0,0.1,10,12.56738,0.949390007
10.1039/C5SC00518C,Germany,Tech Univ Berlin,CHEMICAL SCIENCE,9.969,6/17/2015,254,2774,0.091564528,Sn,Ir,Sb,None,Ir/ATO,76.9086753,16.4036138,0.066877109,0,70,360,1,0,1,0,25,0,0,0,0,0,0,0.0102,0.0408,1,0,0.1,10,15.06546,0.404833717
10.1002/anie.201411072,Germany,Tech Univ Berlin,ANGEWANDTE CHEMIE-INTERNATIONAL EDITION,16.823,4/8/2015,314,2844,0.110407876,Sn,Ni,Ir,Sb,180,48.34218606,36.83511627,0.122783721,0.025443256,240,60,1,0,1,0,180,,240,0,0,0,0,0.020368125,0.032481616,1,0,0.1,1,20,0.311753861
10.1002/aenm.201803795,Germany,Max Planck Inst Solid State Res,ADVANCED ENERGY MATERIALS,29.698,5/15/2019,126,1346,0.093610698,Ru,Na,None,None,Nanosheet,50,50,0,0,25,,1,0,0,1,900,,720,0,0,0,0,0.2,0,0,1,0.1,10,6,1.686636269
10.1002/aenm.201803795,Germany,Max Planck Inst Solid State Res,ADVANCED ENERGY MATERIALS,29.698,5/15/2019,126,1346,0.093610698,Ru,Na,None,None,Nanosheet,50,50,0,0,25,,1,0,0,1,900,,720,0,0,0,0,0.2,0,0,1,0.1,1,6,1.243038049
10.1002/adma.202001430,Peoples R China,Jilin Univ,ADVANCED MATERIALS,32.086,7/27/2020,53,907,0.058434399,Sr,Ir,Zr,None,SZIO-1:2,66.03457892,22.86670385,0.110987172,0,180,600,0,0,0,0,700,1.7,300,0,0,0,1,0.13,0,0,0,0.1,10,20,0.653212514
10.1002/adma.202001430,Peoples R China,Jilin Univ,ADVANCED MATERIALS,32.086,7/27/2020,53,907,0.058434399,Sr,Ir,None,None,SIO,74.27854454,25.72145546,0,0,180,600,0,0,0,0,700,1.7,300,0,0,0,1,0.13,0,0,0,0.1,10,30,-0.200659451
10.1016/j.isci.2019.01.004,Peoples R China,Soochow Univ,ISCIENCE,6.107,2/13/2019,71,1437,0.04940849,Ru,Ni,None,None,Ru3Ni3 NAs,50,50,0,0,160,300,0,0,1,0,350,,120,0,0,0,0,0.101910828,0.50955414,0,0,1,5,10,0.954242509
10.1016/j.isci.2019.01.004,Peoples R China,Soochow Univ,ISCIENCE,6.107,2/13/2019,71,1437,0.04940849,Ru,Ni,None,None,Ru3Ni3 NAs,50,50,0,0,160,300,0,0,1,0,350,,120,0,0,0,0,0.101910828,0.50955414,0,0,0.1,5,10,0.740362689
10.1021/acscatal.0c03866,Wales,Cardiff Univ,ACS CATALYSIS,13.7,2/9/2021,22,710,0.030985915,Li,Ir,None,None,IrO x,94.11764706,5.882352941,0,0,100,180,1,0,0,0,25,0,0,0,0,0,0,0.1,0,0,0,0.1,10,2,1.183554534
10.1021/acscatal.0c03866,Wales,Cardiff Univ,ACS CATALYSIS,13.7,2/9/2021,22,710,0.030985915,Li,Ir,Ni,None,Ir 0.5 Ni 0.5 O x (IrNi-HD),94.11764706,2.941176471,0.029411765,0,100,180,1,0,0,0,25,0,0,0,0,0,0,0.1,0,0,0,0.1,10,2,2.001430812
10.1021/acscatal.0c03866,Wales,Cardiff Univ,ACS CATALYSIS,13.7,2/9/2021,22,710,0.030985915,Li,Ir,None,None,Ir 0.5 Ni 0.5 O x (IrNi-LY),94.11764706,2.941176471,0.029411765,0,95,90,1,0,0,0,25,0,0,0,0,0,0,0.1,0,0,0,0.1,10,2,1.176958981
10.1002/adfm.202003935,South Korea,Korea Univ,ADVANCED FUNCTIONAL MATERIALS,19.924,7/28/2020,40,906,0.04415011,Ni,Ir,Pt,None,a-PN-IN frame/C,61.53846154,30.76923077,0.076923077,0,260,40,1,0,1,0,25,0,0,0,1,0,1,0.01777604,0.071104161,0,0,0.1,5,4.99529,0.997386384
10.1002/adfm.202003935,South Korea,Korea Univ,ADVANCED FUNCTIONAL MATERIALS,19.924,7/28/2020,40,906,0.04415011,Ni,Ir,Pt,None,a-PN-IPN frame/C,61.53846154,30.76923077,0.076923077,0,260,10,1,0,1,0,25,0,0,0,0,1,1,0.026659091,0.106636364,0,0,0.1,5,2.99624,1.346157302
10.1002/adfm.202003935,South Korea,Korea Univ,ADVANCED FUNCTIONAL MATERIALS,19.924,7/28/2020,40,906,0.04415011,Ni,Ir,Pt,None,a-IPN cage/C,61.53846154,30.76923077,0.076923077,0,260,35,1,0,1,0,25,0,0,0,0,1,1,0.02751677,0.110067081,0,0,0.1,5,1.80377,1.519959181
10.1002/smtd.202101156,Peoples R China,Beijing Univ Chem Technol,SMALL METHODS,15.367,12/1/2021,3,415,0.007228916,Ru,Y,None,None,D -YRO,50,50,0,0,80,720,1,0,0,0,1100,5,300,0,0,0,1,0.306,0,0,0,0.1,10,12,0.522444234
10.1038/s41467-019-11789-3,Peoples R China,Univ Sci & Technol China,NATURE COMMUNICATIONS,17.694,9/6/2019,91,1232,0.073863636,Ru,Cu,Ca,None,CaCu 3 Ru 4 O 12,50,37.5,0.125,0,25,,1,0,0,1,1000,,1440,0,0,0,0,0.25,0,0,0,1,10,24,0.096910013
10.11862/CJIC.2021.043,Peoples R China,Guilin Univ Technol,CHINESE JOURNAL OF INORGANIC CHEMISTRY,0.827,3/16/2021,2,675,0.002962963,Ru,Y,None,None,YRO,50,50,0,0,140,720,0,0,0,0,1050,3,720,0,0,0,0,0.275,0,0,0,1,10,12,0.397940009
10.11862/CJIC.2021.043,Peoples R China,Guilin Univ Technol,CHINESE JOURNAL OF INORGANIC CHEMISTRY,0.827,3/16/2021,2,675,0.002962963,Ru,Y,Mg,None,YMRO-0.1,50,47.5,0.025,0,140,720,0,0,0,0,1050,3,720,0,0,0,0,0.275,0,0,0,1,10,12,-0.769551079
10.1021/acsami.0c05906,Singapore,Nanyang Technol Univ,ACS APPLIED MATERIALS & INTERFACES,10.383,7/16/2020,19,918,0.020697168,W,Ir,None,None,Ir0.5WOx-900R,66.66666667,33.33333333,0,0,80,10080,1,0,0,0,900,5,10,0,0,1,0,0.125,0,0,0,0.1,1,100,-0.698970004
10.1021/acsami.0c05906,Singapore,Nanyang Technol Univ,ACS APPLIED MATERIALS & INTERFACES,10.383,7/16/2020,19,918,0.020697168,W,Ir,None,None,Ir0.5WOx-900R,66.66666667,33.33333333,0,0,80,10080,1,0,0,0,900,5,10,0,0,1,0,0.125,0,0,0,0.1,10,100,-0.585026652
10.1021/acsami.9b15844,Peoples R China,China West Normal Univ,ACS APPLIED MATERIALS & INTERFACES,10.383,1/16/2020,47,1100,0.042727273,Co,Ru,None,None,RuO2/Co3O4-RuCo@NC-1.95,74.36756634,25.63243366,0,0,25,1440,1,0,0,0,300,2,120,0,0,0,0,0.12845,0.22155,0,0,1,10,8,0.948412966
10.1021/acsami.7b12775,Peoples R China,East China Univ Sci & Technol,ACS APPLIED MATERIALS & INTERFACES,10.383,12/6/2017,53,1871,0.028327098,Mn,Ir,None,None,IrO2@Mn-5,72.99443235,27.00556765,0,0,25,10,1,0,0,0,400,,360,0,0,0,0,0.0955,0.1045,1,1,0.1,10,24.07,0.597695186
10.1039/D1QM00551K,Peoples R China,Univ Sci & Technol China,MATERIALS CHEMISTRY FRONTIERS,8.683,7/12/2021,5,557,0.008976661,W,Ir,None,None,6.7 at,93.3,6.7,0,0,180,1080,0,0,0,0,600,,30,0,0,0,0,3.7,0,0,1,1,10,20,0.421603927
10.1039/D1QM00551K,Peoples R China,Univ Sci & Technol China,MATERIALS CHEMISTRY FRONTIERS,8.683,7/12/2021,5,557,0.008976661,W,Ir,None,None,6.7 at,93.3,6.7,0,0,180,1080,0,0,0,0,700,,2160,0,0,1,0,3.7,0,0,1,1,10,11,1.089198367
10.1002/adma.201908126,Peoples R China,Xiamen Univ,ADVANCED MATERIALS,32.086,5/27/2020,74,968,0.076446281,Ni,Ru,None,None,RuNi2@G-250,66.66666667,33.33333333,0,0,25,,1,0,0,0,250,,60,0,0,0,1,0.1232,0.1968,0,0,1,10,3,1.763427994
10.1002/adma.201908126,Peoples R China,Xiamen Univ,ADVANCED MATERIALS,32.086,5/27/2020,74,968,0.076446281,Ni,Ru,None,None,RuNi2@G-250,66.66666667,33.33333333,0,0,25,,1,0,0,0,250,,60,0,0,0,1,1.155,1.845,0,1,1,10,24,0.301029996
10.1007/s12274-022-4081-4,Peoples R China,Soochow Univ,NANO RESEARCH,10.269,2/11/2022,1,343,0.002915452,Ru,S,Cu,None,S-RuCuO NRs/C,60.69651741,19.65174129,0.196517413,0,210,300,1,0,1,1,350,,240,0,0,0,0,0.078,0.312,0,0,1,10,5,1.334453751
10.1007/s12274-022-4081-4,Peoples R China,Soochow Univ,NANO RESEARCH,10.269,2/11/2022,1,343,0.002915452,Ru,S,Cu,None,SH-RuCuO NRs/C,60.69651741,19.65174129,0.196517413,0,210,300,1,0,1,0,350,,240,0,0,0,1,0.078,0.312,0,0,1,10,5,0.681241237
10.1007/s12274-022-4081-4,Peoples R China,Soochow Univ,NANO RESEARCH,10.269,2/11/2022,1,343,0.002915452,Ru,S,Cu,None,SH-RuCuO NRs/C,60.69651741,19.65174129,0.196517413,0,210,300,1,0,1,0,350,,240,0,0,0,1,0.078,0.312,0,0,1,10,10,0.51851394
10.1007/s12274-022-4081-4,Peoples R China,Soochow Univ,NANO RESEARCH,10.269,2/11/2022,1,343,0.002915452,Ru,S,Cu,None,SH-RuCuO NRs/C,60.69651741,19.65174129,0.196517413,0,210,300,1,0,1,0,350,,240,0,0,0,1,0.078,0.312,0,0,1,10,20,0.491361694
10.1007/s12274-022-4081-4,Peoples R China,Soochow Univ,NANO RESEARCH,10.269,2/11/2022,1,343,0.002915452,Ru,S,Cu,None,SH-RuCuO NRs/C,60.69651741,19.65174129,0.196517413,0,210,300,1,0,1,0,350,,240,0,0,0,1,0.58,2.32,0,1,1,10,250,-0.744727495
10.1039/D1EE02636D,South Korea,Korea Univ,ENERGY & ENVIRONMENTAL SCIENCE,39.714,12/3/2021,13,413,0.031476998,Pt,Co,Ru,None,PtCo-RuO2/C,37.5,37.5,0.25,0,260,120,1,0,1,0,400,,60,0,0,0,0,0.043528477,0.168392053,0,0,0.1,10,20,0.660865478
10.1039/D1EE02636D,South Korea,Korea Univ,ENERGY & ENVIRONMENTAL SCIENCE,39.714,12/3/2021,13,413,0.031476998,Pt,Ru,None,None,Pt-RuO2/C,60,40,0,0,260,120,1,0,1,0,400,,60,0,0,0,0,0.049207947,0.162712583,0,0,0.1,10,20,0.902002891
10.1039/D1EE02636D,South Korea,Korea Univ,ENERGY & ENVIRONMENTAL SCIENCE,39.714,12/3/2021,13,413,0.031476998,Ru,None,None,None,RuO2 NP/C,100,0,0,0,280,120,1,0,1,0,400,,60,0,0,0,0,0.042384106,0.169536424,0,0,0.1,10,7.25134,1.289811839
10.1039/D1EE02636D,South Korea,Korea Univ,ENERGY & ENVIRONMENTAL SCIENCE,39.714,12/3/2021,13,413,0.031476998,Pt,Co,Ru,None,PtCo-RuO2/C,37.5,37.5,0.25,0,260,120,1,0,1,0,400,,60,0,0,0,0,0.043528477,0.168392053,0,0,0.1,10,100,0.113943352
10.1016/j.electacta.2020.135738,Peoples R China,Tianjin Univ,ELECTROCHIMICA ACTA,7.336,4/7/2020,7,1018,0.006876228,Ir,Co,None,None,IrCo0.14NR,90.90909091,9.090909091,0,0,25,60,1,1,0,0,25,0,0,0,0,0,1,0.106,0.106,0,0,0.1,10,14,0.496929648
10.1021/jacs.1c11241,Peoples R China,Fudan Univ,JOURNAL OF THE AMERICAN CHEMICAL SOCIETY,16.383,4/27/2022,20,268,0.074626866,Ir,None,None,None,Ir-IrOx/C-10,100,0,0,0,100,720,0,0,0,0,450,1,120,0,1,0,0,0.072352,0.172448,0,0,1,1,18,1.672559628
10.1021/jacs.1c11241,Peoples R China,Fudan Univ,JOURNAL OF THE AMERICAN CHEMICAL SOCIETY,16.383,4/27/2022,20,268,0.074626866,Ir,None,None,None,Ir-IrOx/C-20,100,0,0,0,100,720,0,0,0,0,450,1,120,0,1,0,0,0.118048,0.126752,0,0,1,1,18,1.196176185
10.1021/jacs.1c11241,Peoples R China,Fudan Univ,JOURNAL OF THE AMERICAN CHEMICAL SOCIETY,16.383,4/27/2022,20,268,0.074626866,Ir,None,None,None,Ir-IrOx/C-30,100,0,0,0,100,720,0,0,0,0,450,1,120,0,1,0,0,0.140658,0.104142,0,0,1,1,18,1.601190533
10.1021/acscatal.8b02171,USA,Texas State Univ,ACS CATALYSIS,13.7,12/28/2018,74,1484,0.049865229,Ni,Ir,None,None,NiIr-200,92.45048597,7.549514027,0,0,120,13,1,0,1,0,200,20,23,0,0,1,1,0.013640458,0,0,0,0.1,1,15,0.136720567
10.1021/acs.jpcc.9b06529,Peoples R China,Shandong Univ Sci & Technol,JOURNAL OF PHYSICAL CHEMISTRY C,4.177,1/24/2020,16,1092,0.014652015,Ir,None,None,None,IrOx-350/CC,100,0,0,0,25,600,1,0,0,0,350,,,0,0,0,0,1.7,0,0,1,1,50,50,0.225309282
10.1021/jacs.1c01525,Australia,Univ Adelaide,JOURNAL OF THE AMERICAN CHEMICAL SOCIETY,16.383,4/22/2021,135,638,0.211598746,Co,Ir,None,None,Ir 0.06 Co 2.94 O 4,97.34844617,2.651553831,0,0,25,180,1,0,0,0,400,,180,0,0,0,0,0.102040816,0,0,0,0.1,10,200,-0.366531544
10.1021/jacs.1c01525,Australia,Univ Adelaide,JOURNAL OF THE AMERICAN CHEMICAL SOCIETY,16.383,4/22/2021,135,638,0.211598746,Co,Ir,None,None,IrSA@Co3O4,97.34844617,2.651553831,0,0,25,,1,1,0,0,25,0,0,0,0,0,0,0.000714286,0.101326531,1,0,0.1,10,17.35,0.959518377
10.1002/adma.201900510,Australia,Univ Adelaide,ADVANCED MATERIALS,32.086,5/8/2019,311,1353,0.229859571,Ru,Ir,Co,None,Co-RuIr,44.44444444,44.44444444,0.111111111,0,198,180,1,0,1,0,25,0,0,0,0,0,0,0.051020408,0,0,0,0.1,10,25,0.757396029
10.1021/jacs.0c12740,Peoples R China,Chinese Acad Sci,JOURNAL OF THE AMERICAN CHEMICAL SOCIETY,16.383,4/16/2021,69,644,0.107142857,Au,Ir,None,None,Au@AuIr2,66.66666667,33.33333333,0,0,220,180,1,0,1,0,25,0,0,0,0,0,0,0.06,0.24,0,0,1,10,30,-2.37
10.1021/acsaem.8b00691,USA,Univ Illinois,ACS APPLIED ENERGY MATERIALS,6.959,3/1/2019,36,1421,0.025334272,Y,Ir,None,None,Y2Ir2O7,51.46149773,48.53850227,0,0,80,300,1,0,0,0,1000,5,720,0,0,0,0,0.16,0.16,0,0,0.1,10,24,-2.46
10.1126/sciadv.abl9271,Peoples R China,Xiamen Univ,SCIENCE ADVANCES,14.98,3/28/2022,17,298,0.05704698,Se,Ru,Pt,None,SS Pt-RuO2 HNSs,65.82933878,32.48408078,0.016865804,0,180,720,1,1,0,0,300,,600,0,0,0,0,0.098533793,0.39413517,0,0,1,10,100,-1.15490196
10.1126/sciadv.abl9271,Peoples R China,Xiamen Univ,SCIENCE ADVANCES,14.98,3/28/2022,17,298,0.05704698,Se,Ru,Pt,None,2% Pt-RuO2,66.51016343,32.82003984,0.006697967,0,180,720,1,1,0,0,300,,600,0,0,0,0,0.064810541,0.259242165,0,0,1,10,66.38529,0.190331698
10.1126/sciadv.abl9271,Peoples R China,Xiamen Univ,SCIENCE ADVANCES,14.98,3/28/2022,17,298,0.05704698,Se,Ru,Pt,None,10% Pt-RuO2,64.58747543,31.87127211,0.035412525,0,180,720,1,1,0,0,300,,600,0,0,0,0,0.074931614,0.299726456,0,0,1,10,37.23641,0.413299764
10.1002/anie.202106631,Peoples R China,Qingdao Univ Sci & Technol,ANGEWANDTE CHEMIE-INTERNATIONAL EDITION,16.823,7/23/2021,100,546,0.183150183,Na,Ru,None,None,a/c-RuO2,91.28194296,8.718057041,0,0,25,,1,0,0,0,450,,180,0,0,0,0,0.404,0,0,0,0.1,10,60,0.10720997
10.1002/cnma.202000124,USA,Univ Illinois,CHEMNANOMAT,3.82,4/28/2020,2,997,0.002006018,Ru,Y,None,None,nano-Y2Ru2O7-δ ,50,50,0,0,300,120,0,0,0,0,550,50,300,0,0,0,0,0.75,0.75,0,1,0.1,10,20,-2.01
10.1021/jacs.1c00384,Peoples R China,Fudan Univ,JOURNAL OF THE AMERICAN CHEMICAL SOCIETY,16.383,5/20/2021,67,610,0.109836066,Ru,Sr,Ir,None,Sr1.7Ru5Ir1O13.7,62.5,25,0.125,0,25,4320,0,0,0,0,500,,60,0,0,0,0,1.5,0.6,0,1,1,10,30,0
10.1021/jacs.1c00384,Peoples R China,Fudan Univ,JOURNAL OF THE AMERICAN CHEMICAL SOCIETY,16.383,5/20/2021,67,610,0.109836066,Ru,Sr,Ir,None,Sr1.7Ru5Ir1O13.7,62.5,25,0.125,0,25,4320,0,0,0,0,500,,60,0,0,0,0,1.5,0.6,0,1,1,10,1000,-1.397940009
10.1021/jacs.1c00384,Peoples R China,Fudan Univ,JOURNAL OF THE AMERICAN CHEMICAL SOCIETY,16.383,5/20/2021,67,610,0.109836066,Ru,Sr,Ir,None,Sr1.7Ru5Ir1O13.7,62.5,25,0.125,0,25,4320,0,0,0,0,500,,60,0,0,0,0,1.5,0.6,0,1,1,10,1500,-1.522878745
10.1016/j.apcatb.2020.119433,South Korea,Korea Adv Inst Sci & Technol KAIST,APPLIED CATALYSIS B-ENVIRONMENTAL,24.319,10/8/2020,36,834,0.043165468,Mo,Ti,Ir,None,Ir/TiO2-MoOx-33,51.52240191,34.7978526,0.136797455,0,100,30,1,0,1,0,25,0,0,0,0,0,0,0.04375,0.106730769,1,0,0.1,5,10,0.707570176
10.1002/anie.201813361,Peoples R China,Chinese Acad Sci,ANGEWANDTE CHEMIE-INTERNATIONAL EDITION,16.823,4/19/2019,119,1372,0.086734694,Mn,None,None,None,g-MnO2-CP,100,0,0,0,220,10,0,0,0,0,220,,360,0,0,0,0,3.5,0,0,1,2,10,8000,-2
10.1021/acscatal.9b05611,Portugal,Int Iberian Nanotechnol Lab INL,ACS CATALYSIS,13.7,4/28/2020,68,997,0.068204614,Ir,Ru,Te,None,IrRu@Te,37.4747407,37.47014966,0.250551096,0,180,1080,0,0,0,0,25,0,0,0,0,0,0,0.15,0,0,0,1,10,20,0.877946952
10.1021/acs.jpcc.1c09775,Japan,Univ Kitakyushu,JOURNAL OF PHYSICAL CHEMISTRY C,4.177,1/29/2022,1,356,0.002808989,Ir,Ta,None,None,IrO2–Ta2O5,70,30,0,0,25,,1,0,0,0,350,,60,0,0,0,0,0.661956411,0,1,0,0.2,50,4,0.831229694
10.1021/acs.jpcc.1c09775,Japan,Univ Kitakyushu,JOURNAL OF PHYSICAL CHEMISTRY C,4.177,1/29/2022,1,356,0.002808989,Ir,Ta,None,None,IrO2–Ta2O5,70,30,0,0,25,,1,0,0,0,550,,60,0,0,0,0,0.661956411,0,1,0,0.2,50,4,0.680335513
10.1002/adfm.202101405,Peoples R China,Beijing Univ Chem Technol,ADVANCED FUNCTIONAL MATERIALS,19.924,6/8/2021,24,591,0.040609137,S,Ru,Fe,None,S-RuFeOx,97.67869455,1.160652724,0.011606527,0,200,120,1,0,1,0,400,5,300,0,0,0,0,0.038860759,0.155443038,0,0,0.1,1,50,-0.142667504
10.1002/adfm.202101405,Peoples R China,Beijing Univ Chem Technol,ADVANCED FUNCTIONAL MATERIALS,19.924,6/8/2021,24,591,0.040609137,S,Ru,None,None,S-RuO2,98.82571794,1.17428206,0,0,200,120,1,0,1,0,400,5,300,0,0,0,0,0.026962025,0.1078481,0,0,0.1,1,50,-0.148741651
10.1002/adfm.202101405,Peoples R China,Beijing Univ Chem Technol,ADVANCED FUNCTIONAL MATERIALS,19.924,6/8/2021,24,591,0.040609137,S,Ru,Fe,None,S-RuFeOx,97.67869455,1.160652724,0.011606527,0,200,120,1,0,1,0,400,5,300,0,0,0,0,0.038860759,0.155443038,0,0,0.1,10,10,0.309630167
10.1002/adfm.202101405,Peoples R China,Beijing Univ Chem Technol,ADVANCED FUNCTIONAL MATERIALS,19.924,6/8/2021,24,591,0.040609137,S,Ru,None,None,S-RuO2,98.82571794,1.17428206,0,0,200,120,1,0,1,0,400,5,300,0,0,0,0,0.026962025,0.1078481,0,0,0.1,10,10,0.390935107
10.1016/j.nanoen.2018.11.023,Peoples R China,Soochow Univ,NANO ENERGY,19.069,1/25/2019,95,1456,0.065247253,Ag,Ir,None,None,Ir6Ag9 NTs/C,60.04378186,39.95621814,0,0,200,300,1,0,1,0,300,,120,0,0,0,1,0.03378,0.13512,0,0,1,5,6,1.24723655
10.1016/j.nanoen.2018.11.023,Peoples R China,Soochow Univ,NANO ENERGY,19.069,1/25/2019,95,1456,0.065247253,Ag,Ir,None,None,Ir6Ag9 NTs/C,60.04378186,39.95621814,0,0,200,300,1,0,1,0,300,,120,0,0,0,1,0.03378,0.13512,0,0,0.1,5,6,0.855519156
10.1039/C5TA05384F,Peoples R China,Jilin Univ,JOURNAL OF MATERIALS CHEMISTRY A,14.511,1/1/2015,87,2941,0.029581775,Cu,Ir,None,None,Cu1.11Ir NCs,50,50,0,0,250,120,1,0,1,0,25,0,0,0,0,0,0,0.050955414,0,0,0,0.1,1,5,0.311753861
10.1039/C5TA05384F,Peoples R China,Jilin Univ,JOURNAL OF MATERIALS CHEMISTRY A,14.511,1/1/2015,87,2941,0.029581775,Ir,Cu,None,None,Cu0.95Ir NCs,55.55555556,44.44444444,0,0,250,120,1,0,1,0,25,0,0,0,0,0,0,0.050955414,0,0,0,0.1,1,5,0.399673721
10.1039/C5TA05384F,Peoples R China,Jilin Univ,JOURNAL OF MATERIALS CHEMISTRY A,14.511,1/1/2015,87,2941,0.029581775,Cu,Ir,None,None,Cu1.41Ir NCs,60,40,0,0,250,120,1,0,1,0,25,0,0,0,0,0,0,0.050955414,0,0,0,0.1,1,5,-1.096910013
10.1021/acssuschemeng.7b01628,Peoples R China,Qufu Normal Univ,ACS SUSTAINABLE CHEMISTRY & ENGINEERING,9.224,11/1/2017,40,1906,0.020986359,Ni,Ir,None,None,Ni2.76Ir NCs,60,40,0,0,250,120,1,0,1,0,25,0,0,0,0,0,0,0.050955414,0,0,0,0.1,1,10,0.33243846
10.1021/acssuschemeng.7b01628,Peoples R China,Qufu Normal Univ,ACS SUSTAINABLE CHEMISTRY & ENGINEERING,9.224,11/1/2017,40,1906,0.020986359,Ni,Ir,None,None,Ni2.53Ir NCs,50,50,0,0,250,120,1,0,1,0,25,0,0,0,0,0,0,0.050955414,0,0,0,0.1,1,10,0.285557309
10.1021/acssuschemeng.7b01628,Peoples R China,Qufu Normal Univ,ACS SUSTAINABLE CHEMISTRY & ENGINEERING,9.224,11/1/2017,40,1906,0.020986359,Ir,Ni,None,None,Ni1.43Ir NCs,60,40,0,0,250,120,1,0,1,0,25,0,0,0,0,0,0,0.050955414,0,0,0,0.1,1,10,0.029383778
10.1021/acssuschemeng.7b01628,Peoples R China,Qufu Normal Univ,ACS SUSTAINABLE CHEMISTRY & ENGINEERING,9.224,11/1/2017,40,1906,0.020986359,Ir,Ni,None,None,Ni0.93Ir NCs,66.66666667,33.33333333,0,0,250,120,1,0,1,0,25,0,0,0,0,0,0,0.050955414,0,0,0,0.1,1,10,0.158362492
10.1016/j.matchar.2021.111201,Peoples R China,Shenzhen Univ,MATERIALS CHARACTERIZATION,4.537,6/21/2021,6,578,0.010380623,Ru,None,None,None,Ru/RuO2-PRS,100,0,0,0,80,180,1,0,0,0,500,,120,0,0,0,0,0.7,0,0,0,1,10,24,-0.017728767
10.1016/j.apcatb.2020.118643,Peoples R China,Zhejiang Univ,APPLIED CATALYSIS B-ENVIRONMENTAL,24.319,3/17/2020,31,1039,0.029836381,Ir,La,Pt,None,Pt0.1La0.1-IrO2@NC,82.43833712,9.376154773,0.081855081,0,60,720,1,0,0,0,900,5,180,0,1,0,0,0.0275,0.5225,0,1,1,10,134,-0.638272164
10.1002/aenm.201901313,Peoples R China,Chinese Acad Sci,ADVANCED ENERGY MATERIALS,29.698,10/22/2019,134,1186,0.112984823,Ru,Zn,None,None,UfD-RuO2/CC-0.4,64.5030906,35.4969094,0,0,25,0,1,0,0,0,350,10,80,0,0,0,1,0.52,0,0,1,1,10,20,-0.022276395
10.1016/j.mtener.2018.09.002,Peoples R China,Jilin Univ,MATERIALS TODAY ENERGY,9.257,8/27/2019,17,1242,0.013687601,Ir,C,None,None,IrO2@CNT-2,100,0,0,0,25,30,1,0,0,0,400,,120,0,0,1,0,0.016,0.784,0,0,1,10,12,0.553883027
10.1039/D0TA07093A,Portugal,Int Iberian Nanotechnol Lab INL,JOURNAL OF MATERIALS CHEMISTRY A,14.511,12/24/2020,21,757,0.027741083,Ir,None,None,None,H-Ti@IrOx,100,0,0,0,25,30,1,0,0,0,400,,30,0,0,0,0,0.25,0,0,1,1,200,130,0.021189299
10.1039/D0TA07093A,Portugal,Int Iberian Nanotechnol Lab INL,JOURNAL OF MATERIALS CHEMISTRY A,14.511,12/24/2020,21,757,0.027741083,Ir,None,None,None,H-Ti@IrOx,100,0,0,0,25,30,1,0,0,0,400,,30,0,0,0,0,0.35,0,0,1,1,200,450.92578,-0.408935393
10.1039/D0TA07093A,Portugal,Int Iberian Nanotechnol Lab INL,JOURNAL OF MATERIALS CHEMISTRY A,14.511,12/24/2020,21,757,0.027741083,Ir,None,None,None,H-Ti@IrOx,100,0,0,0,25,30,1,0,0,0,400,,30,0,0,0,0,0.6,0,0,1,1,200,525.25341,-0.37675071
10.1039/C8QI00082D,Peoples R China,Wuhan Univ,INORGANIC CHEMISTRY FRONTIERS,7.779,12/28/2018,33,1484,0.022237197,Ir,None,None,None,Ir NPs,100,0,0,0,320,120,1,0,1,0,25,0,0,0,0,0,0,0.105,0.42,0,0,0.5,10,5.555555556,0.686636269
10.1016/j.cej.2020.128155,Peoples R China,Zhejiang Univ,CHEMICAL ENGINEERING JOURNAL,16.744,3/4/2021,13,687,0.018922853,Ru,Sn,None,None,Sn-RuO2@NPC,90.90909091,9.090909091,0,0,25,120,1,0,0,0,350,,120,0,0,0,0,0.5,0,0,1,1,10,150,-0.552841969
10.1039/C7NR09377B,Peoples R China,Wuhan Univ,NANOSCALE,8.307,2/6/2018,87,1809,0.048092869,Ir,None,None,None,Ir nanowires,100,0,0,0,25,120,1,1,0,0,25,0,0,0,0,0,0,0.0306,0.1224,0,0,0.1,10,11.11111111,0.607455023
10.1002/adfm.201704796,South Korea,Korea Adv Inst Sci & Technol,ADVANCED FUNCTIONAL MATERIALS,19.924,12/28/2018,162,1484,0.10916442,Ir,None,None,None,IrO2 NN-L-350,100,0,0,0,80,60,1,0,0,0,350,,30,0,0,0,0,0.25,0,0,0,1,10,2,0.970346876
10.1002/adfm.201704796,South Korea,Korea Adv Inst Sci & Technol,ADVANCED FUNCTIONAL MATERIALS,19.924,12/28/2018,162,1484,0.10916442,Ir,None,None,None,IrO2 NN-L-450,100,0,0,0,80,60,1,0,0,0,450,,30,0,0,0,0,0.25,0,0,0,1,10,2,0.689308859
10.1002/adfm.201704796,South Korea,Korea Adv Inst Sci & Technol,ADVANCED FUNCTIONAL MATERIALS,19.924,12/28/2018,162,1484,0.10916442,Ir,None,None,None,IrO2 NN-L-550,100,0,0,0,80,60,1,0,0,0,550,,30,0,0,0,0,0.25,0,0,0,1,10,2,0.498310554
10.1002/adfm.201704796,South Korea,Korea Adv Inst Sci & Technol,ADVANCED FUNCTIONAL MATERIALS,19.924,12/28/2018,162,1484,0.10916442,Ir,None,None,None,IrO2 NN-L-650,100,0,0,0,80,60,1,0,0,0,650,,30,0,0,0,0,0.25,0,0,0,1,10,2,0.704150517
10.1021/acs.nanolett.6b01554,Peoples R China,Soochow Univ,NANO LETTERS,12.262,7/1/2016,279,2394,0.116541353,Ir,None,None,None,surface-clean 3D Ir,100,0,0,0,160,300,1,0,0,0,25,0,0,0,0,0,0,0.0115,0.0115,0,0,0.1,2.5,8,0.418301291
10.1021/acs.nanolett.6b01554,Peoples R China,Soochow Univ,NANO LETTERS,12.262,7/1/2016,279,2394,0.116541353,Ir,None,None,None,surface-clean 3D Ir,100,0,0,0,160,300,1,0,0,0,25,0,0,0,0,0,0,0.0115,0.0115,0,0,0.5,2.5,8,0.08278537
10.1021/acs.nanolett.6b01554,Peoples R China,Soochow Univ,NANO LETTERS,12.262,7/1/2016,279,2394,0.116541353,Ir,None,None,None,surface-clean 3D Ir,100,0,0,0,160,300,1,0,0,0,25,0,0,0,0,0,0,0.0115,0.0115,0,0,0.1,5,5,0.5774918
10.1021/acs.nanolett.6b01554,Peoples R China,Soochow Univ,NANO LETTERS,12.262,7/1/2016,279,2394,0.116541353,Ir,None,None,None,surface-clean 3D Ir,100,0,0,0,160,300,1,0,0,0,25,0,0,0,0,0,0,0.0115,0.0115,0,0,0.1,10,5,0.883093359
10.1039/D0TA03213A,Peoples R China,Peking Univ,JOURNAL OF MATERIALS CHEMISTRY A,14.511,8/31/2020,11,872,0.012614679,Ru,Rh,None,None,RuRh@(RuRh)O2,90.01459085,9.985409148,0,0,180,140,1,0,1,0,286,,120,0,0,0,0,0.0204,0.0816,0,0,0.1,5,2.222222222,1.735997884
10.1039/D0NR06601J,Peoples R China,Guangxi Univ,NANOSCALE,8.307,1/5/2021,10,745,0.013422819,Co,Ir,None,None,IrCo hollow nanospheres,75.73814378,24.26185622,0,0,25,2,1,1,0,0,25,0,0,0,0,0,1,0.05,0.05,0,0,1,5,14,0.155336037
10.1021/acssuschemeng.7b04266,Peoples R China,East China Univ Sci & Technol,ACS SUSTAINABLE CHEMISTRY & ENGINEERING,9.224,4/20/2018,80,1736,0.046082949,Mo,Ir,None,None,IM-30,70,30,0,0,180,720,0,0,0,0,450,,360,0,0,0,0,0.2,0,0,1,0.1,10,11.111,0.498310554
10.1021/acssuschemeng.7b04266,Peoples R China,East China Univ Sci & Technol,ACS SUSTAINABLE CHEMISTRY & ENGINEERING,9.224,3/7/2018,80,1780,0.04494382,Mo,Ir,None,None,IM-10,90,10,0,0,180,720,0,0,0,0,450,,360,0,0,0,0,0.2,0,0,1,0.1,10,5.5555,0.760422483
10.1021/acssuschemeng.7b04266,Peoples R China,East China Univ Sci & Technol,ACS SUSTAINABLE CHEMISTRY & ENGINEERING,9.224,4/20/2018,80,1736,0.046082949,Mo,Ir,None,None,IM-50,50,50,0,0,180,720,0,0,0,0,450,,360,0,0,0,0,0.2,0,0,1,0.1,10,5.5555,0.653212514
10.1021/acsaem.1c03358,Peoples R China,Dalian Univ Technol,ACS APPLIED ENERGY MATERIALS,6.959,1/31/2022,4,354,0.011299435,W,Ir,None,None,IrW/WO 3 -NS-A -3.1,97.02532438,2.974675623,0,0,25,,1,0,0,0,900,,180,0,1,0,0,5.2,0,0,1,1,10,10,0.653212514
10.1021/acsami.8b11970,Peoples R China,Anqing Normal Univ,ACS APPLIED MATERIALS & INTERFACES,10.383,12/28/2018,49,1484,0.033018868,Ir,None,None,None,ir/gC 3 N 4 /NG-5.9,100,0,0,0,200,720,0,0,0,0,25,0,0,0,0,0,0,0.006676096,0.106478076,1,0,1,10,2,1.447158031
10.1016/j.checat.2022.01.012,Peoples R China,Hunan Univ,CHEM CATALYSIS,0,3/17/2022,7,314,0.022292994,Cu,Ru,None,None,H-RuO2-2,75.7212496,24.2787504,0,0,25,120,1,0,0,0,25,0,0,0,0,0,1,0.25477707,0,0,0,1,10,20,0.62324929
10.1038/s41929-021-00732-9,Japan,RIKEN,NATURE CATALYSIS,40.706,3/3/2022,38,323,0.117647059,Co,Mn,None,None,Co2MnO4,66.66666667,33.33333333,0,0,25,,1,0,0,0,25,0,0,0,0,0,0,10,0,0,1,0.1,200,55,0.788875116
10.1038/s41929-021-00732-9,Japan,RIKEN,NATURE CATALYSIS,40.706,3/3/2022,38,323,0.117647059,Co,Mn,None,None,Co2MnO4,66.66666667,33.33333333,0,0,25,,1,0,0,0,25,0,0,0,0,0,0,10,0,0,1,0.1,100,327,-0.045757491
10.1016/S1872-2067(21)63952-9,Peoples R China,Soochow Univ,CHINESE JOURNAL OF CATALYSIS,12.92,6/8/2022,5,226,0.022123894,Ru,Pt,None,None,5%-Pt-Ru-ONAs,87.54759065,12.45240935,0,0,210,300,1,0,1,0,250,,90,0,0,0,0,0.08492569,0.16985138,0,0,0.1,10,5.6,1.210853365
10.1016/j.jallcom.2022.163787,Peoples R China,Chongqing Jiaotong Univ,JOURNAL OF ALLOYS AND COMPOUNDS,6.371,2/10/2022,5,344,0.014534884,Ru,None,None,None,Ru-RuO2-NC,100,0,0,0,25,,1,0,0,1,700,5,120,0,1,0,0,0.282142857,0.075,0,0,1,10,80,-0.065501549
10.1016/j.jallcom.2022.163787,Peoples R China,Chongqing Jiaotong Univ,JOURNAL OF ALLOYS AND COMPOUNDS,6.371,2/10/2022,5,344,0.014534884,Ru,None,None,None,Ru-RuO2-NC,100,0,0,0,25,,1,0,0,1,700,5,120,0,1,0,0,0.282142857,0.075,0,0,1,20,50,0.193124598
10.1039/D1TA07789A,Peoples R China,Zhejiang Univ Technol,JOURNAL OF MATERIALS CHEMISTRY A,14.511,1/15/2022,9,370,0.024324324,Ru,Ir,Te,None,RuIrTe NTs,40.18838305,40.18838305,0.196232339,0,190,120,1,0,1,0,25,0,0,0,0,0,0,0.354107649,0,0,0,1,10,24,0.336459734
10.1039/D2TA00459C,Peoples R China,Yanshan Univ,JOURNAL OF MATERIALS CHEMISTRY A,14.511,5/12/2022,2,253,0.007905138,Pt,Ir,Pd,None,PdPt3Ir1 PNTs/C-400,60,20,0.2,0,200,60,1,0,1,0,400,,120,0,1,0,0,0.010191083,0.040764331,0,0,0.1,10,4,1.273001272
10.1021/acsaem.2c00292,South Korea,Ewha Womans Univ,ACS APPLIED ENERGY MATERIALS,6.959,6/26/2022,0,208,0,Ir,Zn,None,None,IrO2-ZnO_12,65.89518971,34.10481029,0,0,70,75,1,0,0,0,600,,720,0,0,0,0,0.849858357,0,0,0,1,10,2.777777778,0.604226053
10.1021/acsaem.2c00292,South Korea,Ewha Womans Univ,ACS APPLIED ENERGY MATERIALS,6.959,6/26/2022,0,208,0,Ir,None,None,None,IrO2_12,100,0,0,0,70,75,1,0,0,0,600,,720,0,0,0,0,0.849858357,0,0,0,1,10,2.777777778,1.198657087
10.1002/cctc.202001428,Netherlands,Eindhoven Univ Technol,CHEMCATCHEM,5.501,11/27/2020,12,784,0.015306122,Co,None,None,None,1L/FTO,100,0,0,0,25,4,1,0,0,0,300,,70,0,0,0,0,0.040677966,0,0,1,0.1,1,16,0.340444115
10.1002/cctc.202001428,Netherlands,Eindhoven Univ Technol,CHEMCATCHEM,5.501,11/27/2020,12,784,0.015306122,Co,None,None,None,3L/FTO,100,0,0,0,25,4,1,0,0,0,300,,70,0,0,0,0,0.174135684,0,0,1,0.1,10,16,0.846955325
10.1002/cctc.202001428,Netherlands,Eindhoven Univ Technol,CHEMCATCHEM,5.501,11/27/2020,12,784,0.015306122,Co,Li,None,None,Li 5 at% 3L/FTO,95,5,0,0,25,4,1,0,0,0,300,,70,0,0,0,0,0.174135684,0,0,1,0.1,10,16,1.096214585
10.1002/cctc.202001428,Netherlands,Eindhoven Univ Technol,CHEMCATCHEM,5.501,11/27/2020,12,784,0.015306122,Co,Li,None,None,Li 7.5 at% 3L/FTO,92.5,7.5,0,0,25,4,1,0,0,0,300,,70,0,0,0,0,0.174135684,0,0,1,0.1,10,14.3,1.063708559
10.1002/smll.201804577,Australia,Univ New South Wales,SMALL,15.153,7/9/2019,35,1291,0.027110767,Ru,None,None,None,Ru-faceted,100,0,0,0,145,2880,1,0,1,0,25,0,0,0,0,0,0,0.127388535,0,0,0,0.1,50,4,1.375663614
10.1149/1945-7111/ab9b0c,Peoples R China,Shanghai Univ,JOURNAL OF THE ELECTROCHEMICAL SOCIETY,4.371,11/17/2020,12,794,0.01511335,Zn,Ir,None,None,Ir-C/1,98.20770931,1.792290695,0,0,25,300,1,0,0,0,950,1,120,0,1,0,0,0.010265494,0.188678185,0,0,1,10,5.56,0.653212514
10.1002/admi.202001145,Peoples R China,Wuhan Univ Technol,ADVANCED MATERIALS INTERFACES,6.389,11/30/2020,9,781,0.011523688,Ir,Ni,None,None,Ir3Ni2/BMNC,60,40,0,0,160,300,1,0,1,0,200,5,120,0,1,0,0,0.032648,0.391352,0,0,0.1,10,11,0.666517981
10.31635/ccschem.020.202000325,Saudi Arabia,King Abdullah Univ Sci & Technol KAUST,CCS CHEMISTRY,0,9/1/2022,17,141,0.120567376,W,None,None,None,WO3-VO,100,0,0,0,180,960,0,0,0,0,300,,180,0,0,0,1,6,0,0,1,1,10,10,1.525044807
10.1002/advs.202104636,Peoples R China,Zhejiang Univ,ADVANCED SCIENCE,17.521,2/26/2022,11,328,0.033536585,V,Ir,None,None,IrO 2 /V 2 O 5,86.48558887,13.51441113,0,0,25,720,1,0,0,0,400,5,240,0,0,0,0,0.592216582,0,0,0,1,10,20,0.544068044
