Repository: ruiding-uchicago/NRT_Training_Materials

# Module 1 · Classical Machine Learning on Tabular Data

UChicago PME · AI Training Materials

Predict acidic-OER electrocatalyst performance from a *composition + synthesis + testing* recipe (literature-mined records), then use SHAP to find the driving factors. A generic composition-to-property template you can adapt to your own chemistry or materials project. Two parallel targets:

- **1a, Activity:** predict overpotential η₁₀ (lower is better).
- **1b, Stability:** predict log decay rate (lower is more stable). Same template, new target.

File: module_1_tabular_ML/OER_activity.csv (part 5 of 11)
DOI,Country,Facility,Journal,Impact Factor,Published Date,Cited Times,Number of days until 01/20/2023,Average cited times per day,Metal_Dopant_1,Metal_Dopant_2,Metal_Dopant_3,Metal_Dopant_4,Sample Name,Metal_Dopant_1 Proportion in Precursor ,Metal_Dopant_2 Proportion in Precursor ,Metal_Dopant_3 Proportion in Precursor ,Metal_Dopant_4 Proportion in Precursor ,Hydrothermal Temperature (Celcius degree),Hydrothermal Time (min),Hydrothermal Still/Strring (0/1),Hydrothermal Strong Reductant in Liquid (0/1),Hydrothermal Weak Reductant in Liquid (0/1),Mixed in Solid or Liquid (0/1),Annealing Temperature (Celcius Degree),Annealing Temerature Rising Rate (Celcius Degree min-1),Annealing Time (min),Annealing Still/Strring (0/1),Annealing Atomosphere Inert (0/1),Annealing Atomosphere Reductive (0/1),Post-processing Acid Wash etc. (0/1),Catalyst Loading (mg cm -2),Support Material Loading (mg cm -2),Support is not Carbon (0/1),Electrode Type_Glassy Carbon/Carbon Paper or Ti Mesh (0/1),LSV Scanning Speed (mV s-1),Electrolyte Proton Concentration (M),Electrolyte O2 Saturated (0/1),Overpotential (mV @10 mA cm-2)
10.1021/acscatal.1c01867,Peoples R China,Xi An Jiao Tong Univ,ACS CATALYSIS,13.7,7/23/2021,13,546,0.023809524,Pd,Ir,None,None,Pd@Ir oct,97.9151927,2.0848073,0,0,180,60,1,0,1,0,25,0,0,0,0,0,0,0.032432432,0.048648649,0,0,10,0.1,1,355
10.1021/acscatal.1c01867,Peoples R China,Xi An Jiao Tong Univ,ACS CATALYSIS,13.7,7/23/2021,13,546,0.023809524,Pd,Ir,None,None,Pd@Ir TOH,98.03863737,1.961362631,0,0,130,60,1,0,1,0,25,0,0,0,0,0,0,0.039344262,0.059016393,0,0,10,0.1,1,300
10.1016/j.ijhydene.2011.01.131,Peoples R China,Zhejiang Univ,INTERNATIONAL JOURNAL OF HYDROGEN ENERGY,7.139,6/3/2011,62,4249,0.014591669,Ir,Si,None,None,Ti/0.5IrO2-(0.5)SiO2,50,50,0,0,25,,1,0,0,0,500,,160,0,0,0,0,2,0,0,1,1,1,,326
10.1016/j.ijhydene.2011.01.131,Peoples R China,Zhejiang Univ,INTERNATIONAL JOURNAL OF HYDROGEN ENERGY,7.139,6/3/2011,62,4249,0.014591669,Ir,Si,None,None,Ti/0.67IrO2-(0.33)SiO2,67,33,0,0,25,,1,0,0,0,500,,160,0,0,0,0,2,0,0,1,1,1,,335
10.1016/j.ijhydene.2011.01.131,Peoples R China,Zhejiang Univ,INTERNATIONAL JOURNAL OF HYDROGEN ENERGY,7.139,6/3/2011,62,4249,0.014591669,Ir,Si,None,None,Ti/0.75IrO2-(0.25)SiO2,75,25,0,0,25,,1,0,0,0,500,,160,0,0,0,0,2,0,0,1,1,1,,343
10.1016/j.ijhydene.2011.01.131,Peoples R China,Zhejiang Univ,INTERNATIONAL JOURNAL OF HYDROGEN ENERGY,7.139,6/3/2011,62,4249,0.014591669,Ir,Si,None,None,Ti/0.8IrO2-(0.2)SiO2,80,20,0,0,25,,1,0,0,0,500,,160,0,0,0,0,2,0,0,1,1,1,,350
10.1016/j.ijhydene.2011.01.131,Peoples R China,Zhejiang Univ,INTERNATIONAL JOURNAL OF HYDROGEN ENERGY,7.139,6/3/2011,62,4249,0.014591669,Ir,Si,None,None,Ti/0.9IrO2-(0.1)SiO2,90,10,0,0,25,,1,0,0,0,500,,160,0,0,0,0,2,0,0,1,1,1,,371
10.1134/s1023193516110124,Peoples R China,Hubei Univ,RUSSIAN JOURNAL OF ELECTROCHEMISTRY,1.351,1/4/2017,9,2207,0.004077934,Ir,None,None,None,Ir1Ni0O2 ¨C y,100,0,0,0,60,480,1,0,0,0,450,,60,0,0,0,0,0.102,0,0,0,5,1,1,344
10.1134/s1023193516110124,Peoples R China,Hubei Univ,RUSSIAN JOURNAL OF ELECTROCHEMISTRY,1.351,1/4/2017,9,2207,0.004077934,Ir,Ni,None,None,Ir0.9Ni0.1O2 ¨C y,90,10,0,0,60,480,1,0,0,0,450,,60,0,0,0,0,0.102,0,0,0,5,1,1,343
10.1134/s1023193516110124,Peoples R China,Hubei Univ,RUSSIAN JOURNAL OF ELECTROCHEMISTRY,1.351,1/4/2017,9,2207,0.004077934,Ir,Ni,None,None,Ir0.8Ni0.2O2 ¨C y,80,20,0,0,60,480,1,0,0,0,450,,60,0,0,0,0,0.102,0,0,0,5,1,1,334
10.1134/s1023193516110124,Peoples R China,Hubei Univ,RUSSIAN JOURNAL OF ELECTROCHEMISTRY,1.351,1/4/2017,9,2207,0.004077934,Ir,Ni,None,None,Ir0.7Ni0.3O2 ¨C y,70,30,0,0,60,480,1,0,0,0,450,,60,0,0,0,0,0.102,0,0,0,5,1,1,336
10.1134/s1023193516110124,Peoples R China,Hubei Univ,RUSSIAN JOURNAL OF ELECTROCHEMISTRY,1.351,1/4/2017,9,2207,0.004077934,Ir,Ni,None,None,Ir0.6Ni0.4O2 ¨C y,60,40,0,0,60,480,1,0,0,0,450,,60,0,0,0,0,0.102,0,0,0,5,1,1,338
10.1134/s1023193516110124,Peoples R China,Hubei Univ,RUSSIAN JOURNAL OF ELECTROCHEMISTRY,1.351,1/4/2017,9,2207,0.004077934,Ir,Ni,None,None,Ir0.5Ni0.5O2 ¨C y,50,50,0,0,60,480,1,0,0,0,450,,60,0,0,0,0,0.102,0,0,0,5,1,1,374
10.1149/08008.1077ecst,France,Univ Paris Diderot,"
POLYMER ELECTROLYTE FUEL CELLS 17",0,3/2/2018,2,1785,0.001120448,Ir,None,None,None,IrO2-450,100,0,0,0,25,30,1,0,0,0,450,,15,0,0,0,0,0.179363057,0.358726115,0,0,,0.1,,220
10.1039/D0NA00912A,USA,Texas State Univ,NANOSCALE ADVANCES,5.598,4/28/2021,5,632,0.007911392,Co,Ir,None,None,CoIr-CL,91.16809117,8.831908832,0,0,120,10,1,0,0,0,300,,20,0,1,0,1,0.016276596,0,0,0,20,0.1,0,308
10.1021/acs.chemmater.0c00081,Peoples R China,Jilin Univ,CHEMISTRY OF MATERIALS,10.508,6/5/2020,18,959,0.018769552,Ba,Ir,Ti,None,Ba3TiIr2O9,50,33.33333333,16.66666667,0,25,,1,0,0,1,1100,,2160,0,0,0,0,0.282942121,0,0,0,1,0.1,0,332
10.1021/acs.chemmater.0c00081,Peoples R China,Jilin Univ,CHEMISTRY OF MATERIALS,10.508,6/5/2020,18,959,0.018769552,Ba,Ir,Ti,None,Ba3TiIr2O9-PC,92.59259259,3.703703704,3.703703704,0,25,240,1,0,0,0,600,1.7,360,0,0,0,1,0.282942121,0,0,0,1,0.1,0,274
10.1039/C7TA00679A,Germany,German Aerosp Ctr DLR,JOURNAL OF MATERIALS CHEMISTRY A,14.511,3/22/2017,34,2130,0.015962441,Sn,V,Ir,Sb,Ir/SnO2:Sb-V,48.9083664,31.96015946,13.6972112,5.434262934,25,250,1,1,0,0,25,0,0,0,0,0,0,0.017,0.043,1,0,5,0.1,0,310
10.1039/C7TA00679A,Germany,German Aerosp Ctr DLR,JOURNAL OF MATERIALS CHEMISTRY A,14.511,3/22/2017,34,2130,0.015962441,Sn,Ir,Sb,None,Ir/SnO2:Sb,71.88195331,20.13116299,7.986883701,0,25,250,1,1,0,0,25,0,0,0,0,0,0,0.017,0.043,1,0,5,0.1,0,314
10.1039/D1NR01795K,Peoples R China,Hainan Univ,NANOSCALE,8.307,8/17/2021,4,521,0.007677543,Mn,Ir,None,None,Ir@¦Â-Mn-1,50.24875622,49.75124378,0,0,150,720,0,0,0,0,400,,360,0,0,0,0,0.14,0.06,1,1,10,0.1,,319
10.1039/D1NR01795K,Peoples R China,Hainan Univ,NANOSCALE,8.307,8/17/2021,4,521,0.007677543,Ir,Mn,None,None,Ir@¦Â-Mn-2,59.88023952,40.11976048,0,0,150,720,0,0,0,0,400,,360,0,0,0,0,0.128,0.072,1,1,10,0.1,,306
10.1039/D1NR01795K,Peoples R China,Hainan Univ,NANOSCALE,8.307,8/17/2021,4,521,0.007677543,Ir,Mn,None,None,Ir@¦Â-Mn-3,66.22516556,33.77483444,0,0,150,720,0,0,0,0,400,,360,0,0,0,0,0.107,0.093,1,1,10,0.1,,294
10.1039/D1NR01795K,Peoples R China,Hainan Univ,NANOSCALE,8.307,8/17/2021,4,521,0.007677543,Ir,Mn,None,None,Ir@¦Â-Mn-4,80,20,0,0,150,720,0,0,0,0,400,,360,0,0,0,0,0.075,0.125,1,1,10,0.1,,289
10.1039/D1NR01795K,Peoples R China,Hainan Univ,NANOSCALE,8.307,8/17/2021,4,521,0.007677543,Ir,None,None,None,IrO2-cry-400,100,0,0,0,150,720,0,0,0,0,400,,360,0,0,0,0,0.2,0,0,1,10,0.1,,337
10.1039/D1NR01795K,Peoples R China,Hainan Univ,NANOSCALE,8.307,8/17/2021,4,521,0.007677543,Ir,None,None,None,IrO2-cry-200,100,0,0,0,150,720,0,0,0,0,200,,360,0,0,0,0,0.2,0,0,1,10,0.1,,347
10.1039/D1NR01795K,Peoples R China,Hainan Univ,NANOSCALE,8.307,8/17/2021,4,521,0.007677543,Ir,None,None,None,IrO2-cry-500,100,0,0,0,150,720,0,0,0,0,500,,360,0,0,0,0,0.2,0,0,1,10,0.1,,381
10.1039/D1NR01795K,Peoples R China,Hainan Univ,NANOSCALE,8.307,8/17/2021,4,521,0.007677543,Ir,None,None,None,IrO2-cry-600,100,0,0,0,150,720,0,0,0,0,600,,360,0,0,0,0,0.2,0,0,1,10,0.1,,398
10.1039/D1NR01795K,Peoples R China,Hainan Univ,NANOSCALE,8.307,8/17/2021,4,521,0.007677543,Ir,None,None,None,IrO2-cry-700,100,0,0,0,150,720,0,0,0,0,700,,360,0,0,0,0,0.2,0,0,1,10,0.1,,431
10.1021/acsami.9b19352,Peoples R China,Harbin Inst Technol,ACS APPLIED MATERIALS & INTERFACES,10.383,2/17/2020,28,1068,0.026217228,Ru,Y,None,None,Y 2 Ru 2 O 7-¦Ä,50,50,0,0,80,480,1,0,0,0,1050,,720,0,0,0,0,0.206666667,0.041333333,0,0,10,1,0,303
10.1021/acsami.9b19352,Peoples R China,Harbin Inst Technol,ACS APPLIED MATERIALS & INTERFACES,10.383,2/17/2020,28,1068,0.026217228,Ru,Y,Ba,None,Y 1.9 Ba 0.1 Ru 2 O 7-¦Ä,50,47.5,2.5,0,80,480,1,0,0,0,1050,,720,0,0,0,0,0.206666667,0.041333333,0,0,10,1,0,284
10.1021/acsami.9b19352,Peoples R China,Harbin Inst Technol,ACS APPLIED MATERIALS & INTERFACES,10.383,2/17/2020,28,1068,0.026217228,Ru,Y,Ba,None,Y 1.85 Ba 0.15 Ru 2 O 7-¦Ä,50,46.25,3.75,0,80,480,1,0,0,0,1050,,720,0,0,0,0,0.206666667,0.041333333,0,0,10,1,0,279
10.1021/acsami.9b19352,Peoples R China,Harbin Inst Technol,ACS APPLIED MATERIALS & INTERFACES,10.383,2/17/2020,28,1068,0.026217228,Ru,Y,Ba,None,Y 1.75 Ba 0.25 Ru 2 O 7-¦Ä,50,43.75,6.25,0,80,480,1,0,0,0,1050,,720,0,0,0,0,0.206666667,0.041333333,0,0,10,1,0,288
10.1021/acsami.9b19352,Peoples R China,Harbin Inst Technol,ACS APPLIED MATERIALS & INTERFACES,10.383,2/17/2020,28,1068,0.026217228,Ru,Y,Ba,None,Y 1.6 Ba 0.4 Ru 2 O 7-¦Ä,50,40,10,0,80,480,1,0,0,0,1050,,720,0,0,0,0,0.206666667,0.041333333,0,0,10,1,0,298
10.1002/anie.201909369,Peoples R China,Univ Sci & Technol China,ANGEWANDTE CHEMIE-INTERNATIONAL EDITION,16.823,9/30/2019,79,1208,0.065397351,Li,Se,Ir,None,Li-IrSe2,78.47533632,14.34977578,7.174887892,0,60,180,1,0,0,0,1000,,1200,0,0,0,0,0.25,0,0,1,2,1,1,224
10.1002/anie.201909369,Peoples R China,Univ Sci & Technol China,ANGEWANDTE CHEMIE-INTERNATIONAL EDITION,16.823,9/30/2019,79,1208,0.065397351,Li,Se,Ir,None,Li-IrSe2,78.47533632,14.34977578,7.174887892,0,60,180,1,0,0,0,1000,,1200,0,0,0,0,1,0,0,1,2,1,1,199
10.1002/anie.201909369,Peoples R China,Univ Sci & Technol China,ANGEWANDTE CHEMIE-INTERNATIONAL EDITION,16.823,9/30/2019,79,1208,0.065397351,Li,Se,Ir,None,Li-IrSe2,78.47533632,14.34977578,7.174887892,0,60,180,1,0,0,0,1000,,1200,0,0,0,0,3,0,0,1,2,1,1,184
10.1021/acsenergylett.0c01384,Peoples R China,Wuhan Univ Technol,ACS ENERGY LETTERS,23.991,10/6/2020,66,836,0.078947368,B,Ru,None,None,RuB2,80,20,0,0,25,,1,0,0,1,900,,120,0,0,0,0,0.571,0,0,0,5,1,,223
10.1002/smtd.201900129,Peoples R China,Peking Univ,SMALL METHODS,15.367,6/30/2020,54,934,0.057815846,Ir,Ni,None,None,IrNi NF,77,23,0,0,250,180,1,0,1,0,25,0,0,0,0,0,0,0.011136242,0,0,0,10,0.1,1,294
10.1002/smtd.201900129,Peoples R China,Peking Univ,SMALL METHODS,15.367,6/30/2020,54,934,0.057815846,Ir,Co,None,None,IrCo NF,77,23,0,0,250,180,1,0,1,0,25,0,0,0,0,0,0,0.011136242,0,0,0,10,0.1,1,313
10.1002/smtd.201900129,Peoples R China,Peking Univ,SMALL METHODS,15.367,6/30/2020,54,934,0.057815846,Ir,None,None,None,Ir NF,100,0,0,0,250,180,1,0,1,0,25,0,0,0,0,0,0,0.0102,0,0,0,10,0.1,1,328
10.1021/acsami.8b08717,Peoples R China,Wuhan Univ,ACS APPLIED MATERIALS & INTERFACES,10.383,12/28/2018,56,1484,0.037735849,Ir,Co,None,None,IrCo0.65,60.60606061,39.39393939,0,0,280,120,1,0,1,0,25,0,0,0,1,0,0,0.018,0.072,0,0,5,0.1,,283
10.1021/acsami.8b08717,Peoples R China,Wuhan Univ,ACS APPLIED MATERIALS & INTERFACES,10.383,12/28/2018,56,1484,0.037735849,Co,Ir,None,None,IrCo1.48,59.67741935,40.32258065,0,0,280,120,1,0,1,0,25,0,0,0,1,0,0,0.018,0.072,0,0,5,0.1,,300
10.1021/acsami.8b08717,Peoples R China,Wuhan Univ,ACS APPLIED MATERIALS & INTERFACES,10.383,12/28/2018,56,1484,0.037735849,Co,Ir,None,None,IrCo2.71,73.0458221,26.9541779,0,0,280,120,1,0,1,0,25,0,0,0,1,0,0,0.018,0.072,0,0,5,0.1,,292
10.1021/acsami.8b08717,Peoples R China,Wuhan Univ,ACS APPLIED MATERIALS & INTERFACES,10.383,12/28/2018,56,1484,0.037735849,Ir,None,None,None,Ir,100,0,0,0,280,120,1,0,1,0,25,0,0,0,1,0,0,0.018,0.072,0,0,5,0.1,,312
10.1021/acs.nanolett.0c04878,Peoples R China,Beijing Univ Chem Technol,NANO LETTERS,12.262,5/22/2021,23,608,0.037828947,Ir,Ni,Cu,None,"IrCuNi
DCNCs/C",33.33333333,33.33333333,33.33333333,0,270,60,1,0,1,0,200,,300,0,1,0,0,0.050955414,0.203821656,0,0,10,0.1,1,273
10.1021/acs.nanolett.0c04878,Peoples R China,Beijing Univ Chem Technol,NANO LETTERS,12.262,5/22/2021,23,608,0.037828947,Cu,Ir,None,None,IrCuNDs/C,66.66666667,33.33333333,0,0,270,60,1,0,1,0,200,,300,0,1,0,0,0.050955414,0.203821656,0,0,10,0.1,1,295
10.1021/acs.nanolett.0c04878,Peoples R China,Beijing Univ Chem Technol,NANO LETTERS,12.262,5/22/2021,23,608,0.037828947,Ni,Ir,None,None,"IrNi
NCs/C",66.66666667,33.33333333,0,0,270,60,1,0,1,0,200,,300,0,1,0,0,0.050955414,0.203821656,0,0,10,0.1,1,308
10.1021/acs.nanolett.0c04878,Peoples R China,Beijing Univ Chem Technol,NANO LETTERS,12.262,5/22/2021,23,608,0.037828947,Ir,None,None,None,Ir/C,100,0,0,0,270,180,1,0,1,0,200,,300,0,1,0,0,0.050955414,0.203821656,0,0,10,0.1,1,345
10.1002/adfm.202004375,Peoples R China,Soochow Univ,ADVANCED FUNCTIONAL MATERIALS,19.924,9/18/2020,60,854,0.070257611,Te,Ir,None,None,DO-IrTe2,66.66666667,33.33333333,0,0,200,600,0,0,1,0,25,0,0,0,0,0,0,0.050955414,0.203821656,0,0,5,0.1,0,285
10.1002/adfm.202004375,Peoples R China,Soochow Univ,ADVANCED FUNCTIONAL MATERIALS,19.924,9/18/2020,60,854,0.070257611,Te,Ir,None,None,DO-IrTe2,66.66666667,33.33333333,0,0,200,600,0,0,1,0,25,0,0,0,0,0,0,0.050955414,0.203821656,0,0,5,1,0,297
10.1016/j.apcatb.2020.119394,Peoples R China,China Univ Geosci Wuhan,APPLIED CATALYSIS B-ENVIRONMENTAL,24.319,9/18/2020,43,854,0.050351288,Ir,None,None,None,Ir-NR/C,100,0,0,0,90,120,1,1,0,0,300,2,120,0,0,0,0,0.014,0.269,0,0,5,1,1,290
10.1021/acsami.0c01937,Peoples R China,Shaanxi Normal Univ,ACS APPLIED MATERIALS & INTERFACES,10.383,4/30/2020,54,995,0.054271357,Ir,None,None,None,Ir NT,100,0,0,0,160,720,0,0,1,0,25,0,0,0,0,0,0,0.5823,0,0,0,5,0.1,0,245
10.1021/acsanm.9b02230,Germany,Tech Univ Munich,ACS APPLIED NANO MATERIALS,6.14,5/5/2020,43,990,0.043434343,Sn,Ir,Sb,None,Ir 11wt% Sn-Sb-O2,87.49522641,8.859139154,3.645634434,0,140,60,1,0,1,0,25,0,0,0,1,0,0,0.004470833,0.036173106,1,0,5,0.2,1,374
10.1016/j.apcatb.2018.10.041,Peoples R China,East China Univ Sci & Technol,APPLIED CATALYSIS B-ENVIRONMENTAL,24.319,2/19/2019,75,1431,0.052410901,Ni,Co,Ir,None,Ir0.12NiCo0.88O4,50,44,6,0,200,600,0,0,0,0,400,,600,0,0,0,0,0.2,0,0,1,0.1,0.1,,329
10.1016/j.apcatb.2018.10.041,Peoples R China,East China Univ Sci & Technol,APPLIED CATALYSIS B-ENVIRONMENTAL,24.319,2/19/2019,75,1431,0.052410901,Ni,Co,Ir,None,Ir0.2NiCo0.8O4,50,40,10,0,200,600,0,0,0,0,400,,600,0,0,0,0,0.2,0,0,1,0.1,0.1,,287
10.1016/j.apcatb.2018.10.041,Peoples R China,East China Univ Sci & Technol,APPLIED CATALYSIS B-ENVIRONMENTAL,24.319,2/19/2019,75,1431,0.052410901,Ni,Co,Ir,None,Ir0.25NiCo0.75O4,50,37.5,12.5,0,200,600,0,0,0,0,400,,600,0,0,0,0,0.2,0,0,1,0.1,0.1,,311
10.1038/ncomms12363,Netherlands,Leiden Univ,NATURE COMMUNICATIONS,17.694,8/1/2016,263,2363,0.111299196,Ba,Ir,Nd,None,Ba 2 NdIrO 6,50,25,25,0,25,,1,0,0,1,1250,,7200,0,0,0,0,0.03,0,0,0,10,0.1,0,370
10.1038/ncomms12363,Netherlands,Leiden Univ,NATURE COMMUNICATIONS,17.694,8/1/2016,263,2363,0.111299196,Ba,Ir,Pr,None,Ba 2 PrIrO 6,50,25,25,0,25,,1,0,0,1,1250,,7200,0,0,0,0,0.03,0,0,0,10,0.1,0,389
10.1038/ncomms12363,Netherlands,Leiden Univ,NATURE COMMUNICATIONS,17.694,8/1/2016,263,2363,0.111299196,Ba,Ir,La,None,Ba 2 LaIrO 6,50,25,25,0,25,,1,0,0,1,1250,,7200,0,0,0,0,0.03,0,0,0,10,0.1,0,418
10.1038/ncomms12363,Netherlands,Leiden Univ,NATURE COMMUNICATIONS,17.694,8/1/2016,263,2363,0.111299196,Sr,Ir,Y,None,Sr2 Y Ir06,50,25,25,0,25,,1,0,0,1,1200,,1440,0,0,0,0,0.03,0,0,0,10,0.1,0,393
10.1021/acsnano.7b00233,South Korea,Inst for Basic Sci Korea,ACS NANO,18.027,6/1/2017,183,2059,0.088878096,Ni,Cu,Ir,None,IrNiCu DNF/C,57.14285714,28.57142857,14.28571429,0,260,40,1,0,1,0,25,0,0,0,0,0,0,0.02256,0.13744,0,0,5,0.1,0,302
10.1021/acsnano.7b00233,South Korea,Inst for Basic Sci Korea,ACS NANO,18.027,6/1/2017,183,2059,0.088878096,Ni,Cu,Ir,None,IrNiCu SNF/C,50,25,25,0,260,40,1,0,1,0,25,0,0,0,0,0,0,0.022091503,0.108627451,0,0,5,0.1,0,306
10.1002/adma.201703798,Peoples R China,Peking Univ,ADVANCED MATERIALS,32.086,12/20/2017,321,1857,0.172859451,Ni,Co,Ir,None,IrCoNi/C,39.26308378,39.26308378,21.47383243,0,250,60,1,0,1,0,250,,60,0,0,0,1,0.0125,0.05,0,0,5,0.1,1,302
10.1002/adma.201703798,Peoples R China,Peking Univ,ADVANCED MATERIALS,32.086,12/20/2017,321,1857,0.172859451,Co,Ir,None,None,IrCo/C,64.64451314,35.35548686,0,0,250,60,1,0,1,0,250,,60,0,0,0,1,0.0125,0.05,0,0,5,0.1,1,311
10.1002/adma.201703798,Peoples R China,Peking Univ,ADVANCED MATERIALS,32.086,12/20/2017,321,1857,0.172859451,Ni,Ir,None,None,IrNi/C,64.64451314,35.35548686,0,0,250,60,1,0,1,0,250,,60,0,0,0,1,0.0125,0.05,0,0,5,0.1,1,361
10.1002/cctc.201901411,Peoples R China,Xi An Jiao Tong Univ,CHEMCATCHEM,5.501,12/10/2019,32,1137,0.028144239,Ir,Cr,None,None,Ir0.6Cr0.4Ox-350,60,40,0,0,25,480,1,0,0,0,350,3,360,0,0,0,0,0.56,0,0,1,10,1,,245
10.1002/cctc.201901411,Peoples R China,Xi An Jiao Tong Univ,CHEMCATCHEM,5.501,12/10/2019,32,1137,0.028144239,Ir,Cr,None,None,Ir0.6Cr0.4Ox-450,60,40,0,0,25,480,1,0,0,0,450,3,360,0,0,0,0,0.56,0,0,1,10,1,,292
10.1002/cctc.201901411,Peoples R China,Xi An Jiao Tong Univ,CHEMCATCHEM,5.501,12/10/2019,32,1137,0.028144239,Ir,Cr,None,None,Ir0.7Cr0.3Ox-350,70,30,0,0,25,480,1,0,0,0,350,3,360,0,0,0,0,0.56,0,0,1,10,1,,248
10.1002/cctc.201901411,Peoples R China,Xi An Jiao Tong Univ,CHEMCATCHEM,5.501,12/10/2019,32,1137,0.028144239,Ir,Cr,None,None,Ir0.5Cr0.5Ox-350,50,50,0,0,25,480,1,0,0,0,350,3,360,0,0,0,0,0.56,0,0,1,10,1,,251
10.1016/j.electacta.2019.03.179,Peoples R China,Wuhan Univ Technol,ELECTROCHIMICA ACTA,7.336,5/1/2019,31,1360,0.022794118,Co,Zn,Ir,None,IrCo NPs,65.5922643,32.79613215,1.611603546,0,25,1440,1,0,0,0,900,5,150,0,0,1,0,0.3375,0,0,0,5,1,0,270
10.1021/acs.jpcc.5b11868,France,Univ Poitiers,JOURNAL OF PHYSICAL CHEMISTRY C,4.177,2/11/2016,326,2535,0.128599606,Ru,Ir,None,None,IrO2@RuO2,75,25,0,0,25,120,1,1,0,0,400,2,60,0,0,0,0,0.38,0,0,1,5,1,,266
10.1002/cctc.201801312,India,Indian Assoc Cultivat Sci,CHEMCATCHEM,5.501,2/13/2019,53,1437,0.036882394,Sn,Ir,None,None,IrO2@MTO-S,99.98267272,0.017327276,0,0,95,120,1,0,0,0,300,,30,0,0,0,0,0.044829,1.485171,1,0,5,1,,240
10.1016/j.apcatb.2020.118762,Germany,Univ Freiburg,APPLIED CATALYSIS B-ENVIRONMENTAL,24.319,5/28/2020,54,967,0.055842813,Ti,Ir,None,None,IrO2@TiO2,69.69409082,30.30590918,0,0,100,180,1,0,0,0,500,5,30,0,0,0,0,0.011666667,0.011666667,1,0,5,0.1,0,445
10.1039/D1TA09849G,Peoples R China,Qingdao Univ Sci & Technol,JOURNAL OF MATERIALS CHEMISTRY A,14.511,1/27/2022,4,358,0.011173184,La,Ir,Li,None,IrO 2 /LiLa 2 IrO 6-1000,53.33333333,33.33333333,13.33333333,0,25,,1,0,0,1,1000,2,240,0,0,0,0,0.476190476,0.095238095,0,0,5,0.1,,313
10.1039/D1TA09849G,Peoples R China,Qingdao Univ Sci & Technol,JOURNAL OF MATERIALS CHEMISTRY A,14.511,1/27/2022,4,358,0.011173184,La,Ir,Li,None,IrO 2 /LiLa 2 IrO 6-1200,53.33333333,33.33333333,13.33333333,0,25,,1,0,0,1,1200,2,240,0,0,0,0,0.476190476,0.095238095,0,0,5,0.1,,278
10.1039/D1TA09849G,Peoples R China,Qingdao Univ Sci & Technol,JOURNAL OF MATERIALS CHEMISTRY A,14.511,1/27/2022,4,358,0.011173184,La,Ir,Li,None,IrO 2 /LiLa 2 IrO 6-1400,53.33333333,33.33333333,13.33333333,0,25,,1,0,0,1,1400,2,240,0,0,0,0,0.476190476,0.095238095,0,0,5,0.1,,294
10.1039/D1TA09849G,Peoples R China,Qingdao Univ Sci & Technol,JOURNAL OF MATERIALS CHEMISTRY A,14.511,1/27/2022,4,358,0.011173184,La,Ir,Li,None,IrO 2 /LiLa 2 IrO 6-1200 (1:1),33.33333333,33.33333333,33.33333333,0,25,,1,0,0,1,1400,2,240,0,0,0,0,0.476190476,0.095238095,0,0,5,0.1,,298
10.1039/D1TA09849G,Peoples R China,Qingdao Univ Sci & Technol,JOURNAL OF MATERIALS CHEMISTRY A,14.511,1/27/2022,4,358,0.011173184,La,Ir,Li,None,IrO 2 /LiLa 2 IrO 6-1200 (1:2),44.33333333,33.33333333,22.33333333,0,25,,1,0,0,1,1400,2,240,0,0,0,0,0.476190476,0.095238095,0,0,5,0.1,,314
10.1039/D1TA09849G,Peoples R China,Qingdao Univ Sci & Technol,JOURNAL OF MATERIALS CHEMISTRY A,14.511,1/27/2022,4,358,0.011173184,Li,Ir,La,None,IrO 2 /LiLa 2 IrO 6-1200 (2:1),44.33333333,33.33333333,22.33333333,0,25,,1,0,0,1,1400,2,240,0,0,0,0,0.476190476,0.095238095,0,0,5,0.1,,324
10.1016/j.ijhydene.2013.05.023,Peoples R China,Jining Med Univ,INTERNATIONAL JOURNAL OF HYDROGEN ENERGY,7.139,9/18/2013,32,3411,0.009381413,Ir,None,None,None,Ir/RGO,100,0,0,0,150,240,0,0,1,0,25,0,0,0,0,0,0,0.142857143,0.333333333,0,0,5,1,,254
10.1007/s40843-020-1598-5,Peoples R China,Qingdao Univ Sci & Technol,SCIENCE CHINA-MATERIALS,8.64,3/27/2021,8,664,0.012048193,Pr,Ir,None,None,Pr3IrO7-1200,66.66666667,33.33333333,0,0,25,,1,0,0,1,1200,,240,0,0,0,0,2.857142,0,0,0,5,0.1,,305
10.1007/s40843-020-1598-5,Peoples R China,Qingdao Univ Sci & Technol,SCIENCE CHINA-MATERIALS,8.64,3/27/2021,8,664,0.012048193,Pr,Ir,None,None,Pr3IrO7-1000,66.66666667,33.33333333,0,0,25,,1,0,0,1,1000,,240,0,0,0,0,2.857142,0,0,0,5,0.1,,328
10.1007/s40843-020-1598-5,Peoples R China,Qingdao Univ Sci & Technol,SCIENCE CHINA-MATERIALS,8.64,3/27/2021,8,664,0.012048193,Pr,Ir,None,None,Pr3IrO7-1400,66.66666667,33.33333333,0,0,25,,1,0,0,1,1400,,240,0,0,0,0,2.857142,0,0,0,5,0.1,,326
10.1007/s40843-020-1598-5,Peoples R China,Qingdao Univ Sci & Technol,SCIENCE CHINA-MATERIALS,8.64,3/27/2021,8,664,0.012048193,Pr,Ir,None,None,Pr3IrO7-1200 (Pr:Ir=1:1),75,25,0,0,25,,1,0,0,1,1200,,240,0,0,0,0,2.857142,0,0,0,5,0.1,,369
10.1007/s40843-020-1598-5,Peoples R China,Qingdao Univ Sci & Technol,SCIENCE CHINA-MATERIALS,8.64,3/27/2021,8,664,0.012048193,Pr,Ir,None,None,Pr3IrO7-1200 (Pr:Ir=3:1),50,50,0,0,25,,1,0,0,1,1200,,240,0,0,0,0,2.857142,0,0,0,5,0.1,,321
10.1021/acs.energyfuels.1c04082,India,Homi Bhabha Natl Inst HBNI,ENERGY & FUELS,4.654,1/22/2022,8,363,0.022038567,Ru,Ir,None,None,IrRuNSs/N@C,68.91276794,31.08723206,0,0,25,,1,1,0,0,25,0,0,0,0,0,0,0.019285714,0.016428571,0,0,10,1,1,298
10.1021/acs.energyfuels.1c04082,India,Homi Bhabha Natl Inst HBNI,ENERGY & FUELS,4.654,1/22/2022,8,363,0.022038567,Ru,Ir,None,None,IrO2¨CRuO2/C,68.91276794,31.08723206,0,0,25,,1,1,0,0,400,,120,0,0,0,0,0.018214286,0.0175,0,0,10,1,1,188
10.1039/C4SC01065E,Germany,Tech Univ Berlin,CHEMICAL SCIENCE,9.969,8/8/2014,229,3087,0.074182054,Ni,Ir,None,None,SO-IrNi2.3,66.66666667,33.33333333,0,0,240,60,1,0,1,0,400,,240,0,0,1,0,0.017286875,0.03784826,0,0,5,0.1,,328
10.1039/C4SC01065E,Germany,Tech Univ Berlin,CHEMICAL SCIENCE,9.969,8/8/2014,229,3087,0.074182054,Ni,Ir,None,None,SO-IrNi3.3,75,25,0,0,240,60,1,0,1,0,400,,240,0,0,1,0,0.020368125,0.046298542,0,0,5,0.1,,321
10.1039/C4SC01065E,Germany,Tech Univ Berlin,CHEMICAL SCIENCE,9.969,8/8/2014,229,3087,0.074182054,Ni,Ir,None,None,SO-IrNi5.7,83.33333333,16.66666667,0,0,240,60,1,0,1,0,400,,240,0,0,1,0,0.027763125,0.038470641,0,0,5,0.1,,330
10.1007/s40843-017-9187-1,Peoples R China,Peking Univ,SCIENCE CHINA-MATERIALS,8.64,7/30/2018,32,1635,0.019571865,Ir,Pd,None,None,NHS,50,50,0,0,180,1440,0,0,1,0,250,,480,0,0,0,0,0.004076433,0.016305732,0,0,10,1,0,309
10.1007/s40843-017-9187-1,Peoples R China,Peking Univ,SCIENCE CHINA-MATERIALS,8.64,7/30/2018,32,1635,0.019571865,Ir,Pd,None,None,NT,50,50,0,0,180,180,0,0,1,0,250,,480,0,0,0,1,0.004076433,0.016305732,0,0,10,1,0,348
10.1039/C9NR01690B,Peoples R China,Wuhan Univ,NANOSCALE,8.307,6/14/2019,48,1316,0.036474164,Ir,W,None,None,Ir0.75W0.25,75,25,0,0,280,120,0,0,1,0,25,0,0,0,1,0,0,0.012,0.048,0,0,5,0.1,,281
10.1039/C9NR01690B,Peoples R China,Wuhan Univ,NANOSCALE,8.307,6/14/2019,48,1316,0.036474164,Ir,W,None,None,Ir0.5W0.5,50,50,0,0,280,120,0,0,1,0,25,0,0,0,1,0,0,0.012,0.048,0,0,5,0.1,,272
10.1039/C9NR01690B,Peoples R China,Wuhan Univ,NANOSCALE,8.307,6/14/2019,48,1316,0.036474164,W,Ir,None,None,Ir0.25W0.75,75,25,0,0,280,120,0,0,1,0,25,0,0,0,1,0,0,0.012,0.048,0,0,5,0.1,,290
10.1039/C9NR01690B,Peoples R China,Wuhan Univ,NANOSCALE,8.307,6/14/2019,48,1316,0.036474164,Ir,None,None,None,Ir,100,0,0,0,280,120,0,0,1,0,25,0,0,0,1,0,0,0.012,0.048,0,0,5,0.1,,307
10.1016/j.nanoen.2017.10.033,South Korea,Ctr Mol Spect,NANO ENERGY,19.069,12/1/2017,77,1876,0.041044776,Ni,Y,Ir,None,IrNiRF/C,47.16981132,47.16981132,5.660377358,0,280,35,0,0,1,0,25,0,0,0,1,0,1,0.02,0.08,0,0,5,0.1,0,314
10.1021/acssuschemeng.9b03982,South Korea,Sungkyunkwan Univ,ACS SUSTAINABLE CHEMISTRY & ENGINEERING,9.224,10/25/2019,16,1183,0.013524937,Co,Ir,None,None,ICO PCSHS-400,90.90909091,9.090909091,0,0,255,30,1,0,1,0,400,1,120,0,0,0,0,0.039,0.241,0,0,5,0.1,1,257
10.1021/acssuschemeng.9b03982,South Korea,Sungkyunkwan Univ,ACS SUSTAINABLE CHEMISTRY & ENGINEERING,9.224,10/25/2019,16,1183,0.013524937,Co,Ir,None,None,ICO PCSHS-500,90.90909091,9.090909091,0,0,255,30,1,0,1,0,500,1,120,0,0,0,0,0.039,0.241,0,0,5,0.1,1,276
10.1016/j.apcatb.2021.120442,Peoples R China,Harbin Inst Technol,APPLIED CATALYSIS B-ENVIRONMENTAL,24.319,10/2/2021,50,475,0.105263158,Co,Ir,None,None,RuO2/Co3O4/CC,97.64617268,2.353827323,0,0,170,480,0,0,1,0,350,2,120,0,0,0,0,2.46741311,0,0,1,5,1,,384
10.1016/j.apcatb.2021.120442,Peoples R China,Harbin Inst Technol,APPLIED CATALYSIS B-ENVIRONMENTAL,24.319,10/2/2021,50,475,0.105263158,Co,Mn,Ru,None,"RuO2/(Co,Mn)3O4/CC Co:Mn=1:1",48.82308634,48.82308634,2.353827323,0,170,480,0,0,1,0,350,2,120,0,0,0,0,2.411414499,0,0,1,5,1,,270
10.1016/j.apcatb.2021.120442,Peoples R China,Harbin Inst Technol,APPLIED CATALYSIS B-ENVIRONMENTAL,24.319,10/2/2021,50,475,0.105263158,Co,Mn,Ru,None,"RuO2/(Co,Mn)3O4/CC Co:Mn=3:1",73.23462951,24.41154317,2.353827323,0,170,480,0,0,1,0,350,2,120,0,0,0,0,2.411414499,0,0,1,5,1,,344
10.1016/j.apcatb.2021.120442,Peoples R China,Harbin Inst Technol,APPLIED CATALYSIS B-ENVIRONMENTAL,24.319,10/2/2021,50,475,0.105263158,Mn,Co,Ru,None,"RuO2/(Co,Mn)3O4/CC Co:Mn=1:3",73.23462951,24.41154317,2.353827323,0,170,480,0,0,1,0,350,2,120,0,0,0,0,2.411414499,0,0,1,5,1,,242
10.1002/anie.201907017,Australia,Univ Wollongong,ANGEWANDTE CHEMIE-INTERNATIONAL EDITION,16.823,8/27/2019,131,1242,0.10547504,Ir,None,None,None,17-IG,100,0,0,0,180,240,0,0,0,0,350,,120,0,0,0,0,0.034693878,0.169387755,0,0,5,1,,380
10.1002/anie.201907017,Australia,Univ Wollongong,ANGEWANDTE CHEMIE-INTERNATIONAL EDITION,16.823,8/27/2019,131,1242,0.10547504,Ir,None,None,None,25-IG,100,0,0,0,180,240,0,0,0,0,350,,120,0,0,0,0,0.051020408,0.153061224,0,0,5,1,,341
10.1002/anie.201907017,Australia,Univ Wollongong,ANGEWANDTE CHEMIE-INTERNATIONAL EDITION,16.823,8/27/2019,131,1242,0.10547504,Ir,None,None,None,40-IG,100,0,0,0,180,240,0,0,0,0,350,,120,0,0,0,0,0.081632653,0.12244898,0,0,5,1,,276
10.1002/anie.201907017,Australia,Univ Wollongong,ANGEWANDTE CHEMIE-INTERNATIONAL EDITION,16.823,8/27/2019,131,1242,0.10547504,Ir,None,None,None,50-IG,100,0,0,0,180,240,0,0,0,0,350,,120,0,0,0,0,0.102040816,0.102040816,0,0,5,1,,281
10.1021/acsmaterialslett.0c00123,Canada,Univ Toronto,ACS MATERIALS LETTERS,11.17,7/27/2020,6,907,0.006615215,Mn,None,None,None,MnTPA:CB=1:4,100,0,0,0,140,4320,0,0,1,0,25,0,0,0,1,0,0,2,8,0,1,1,0.1,,827
10.1021/acsmaterialslett.0c00123,Canada,Univ Toronto,ACS MATERIALS LETTERS,11.17,7/27/2020,6,907,0.006615215,Mn,None,None,None,MnTPA:CB=1:3,100,0,0,0,140,4320,0,0,1,0,25,0,0,0,1,0,0,2,6,0,1,1,0.1,,809
10.1021/acsmaterialslett.0c00123,Canada,Univ Toronto,ACS MATERIALS LETTERS,11.17,7/27/2020,6,907,0.006615215,Mn,None,None,None,MnTPA:CB=1:2,100,0,0,0,140,4320,0,0,1,0,25,0,0,0,1,0,0,2,4,0,1,1,0.1,,749
10.1021/acsmaterialslett.0c00123,Canada,Univ Toronto,ACS MATERIALS LETTERS,11.17,7/27/2020,6,907,0.006615215,Mn,None,None,None,MnTPA:CB=1:1,100,0,0,0,140,4320,0,0,1,0,25,0,0,0,1,0,0,2,2,0,1,1,0.1,,904
10.1021/acsmaterialslett.0c00123,Canada,Univ Toronto,ACS MATERIALS LETTERS,11.17,7/27/2020,6,907,0.006615215,Mn,None,None,None,MnTPA:CB=1:0,100,0,0,0,140,4320,0,0,1,0,25,0,0,0,1,0,0,2,0,0,1,1,0.1,,943
10.1021/acscatal.0c01084,France,Univ Grenoble Alpes,ACS CATALYSIS,13.7,7/27/2020,26,907,0.028665932,Sn,Ir,Ta,None,IrOX/TaTO-2.5,81.57649185,16.33180323,2.091704919,0,160,120,1,0,1,0,25,0,0,0,0,0,0,0.023333333,0.195218877,1,0,5,0.1,0,310
10.1021/acscatal.0c01084,France,Univ Grenoble Alpes,ACS CATALYSIS,13.7,7/27/2020,26,907,0.028665932,Sn,Ir,Ta,None,IrOX/TaTO-5,79.48478693,16.33180323,4.183409839,0,160,120,1,0,1,0,25,0,0,0,0,0,0,0.023333333,0.107228508,1,0,5,0.1,0,308
10.1021/acscatal.0c01084,France,Univ Grenoble Alpes,ACS CATALYSIS,13.7,7/27/2020,26,907,0.028665932,Sn,Ir,Ta,None,IrOX/TaTO-18,68.60792135,16.33180323,15.06027542,0,160,120,1,0,1,0,25,0,0,0,0,0,0,0.023333333,0.112557465,1,0,5,0.1,0,300
10.1021/acscatal.0c01084,France,Univ Grenoble Alpes,ACS CATALYSIS,13.7,7/27/2020,26,907,0.028665932,Sn,Ir,Sb,None,IrOX/ATO-10,75.30137709,16.33180323,8.366819677,0,160,120,1,0,1,0,25,0,0,0,0,0,1,0.023333333,0.114106789,1,0,5,0.1,0,302
10.1016/j.ijhydene.2019.11.109,South Korea,Soongsil Univ,INTERNATIONAL JOURNAL OF HYDROGEN ENERGY,7.139,2/27/2020,11,1058,0.010396975,Na,Sn,Ir,Sb,Ir/A-70,99,0.737378288,0.223812329,0.038809384,25,60,1,0,0,1,450,,40,0,0,0,1,0.14,0.06,1,0,5,0.1,,256
10.1016/j.ijhydene.2019.11.109,South Korea,Soongsil Univ,INTERNATIONAL JOURNAL OF HYDROGEN ENERGY,7.139,2/27/2020,11,1058,0.010396975,Na,Sn,Ir,Sb,Ir/A-50,99.07188625,0.527081225,0.373291407,0.027741117,25,60,1,0,0,1,450,,40,0,0,0,1,0.1,0.1,1,0,5,0.1,,299
10.1016/j.ijhydene.2019.11.109,South Korea,Soongsil Univ,INTERNATIONAL JOURNAL OF HYDROGEN ENERGY,7.139,2/27/2020,11,1058,0.010396975,Na,Sn,Ir,Sb,Ir/A-30,99.14387697,0.316478538,0.522987724,0.016656765,25,60,1,0,0,1,450,,40,0,0,0,1,0.06,0.14,1,0,5,0.1,,295
10.1093/nsr/nwac108,Peoples R China,Univ Sci. Technol. China,NATIONAL SCIENCE REVIEW,23.178,6/9/2022,3,225,0.013333333,Pd,Co,None,None,Pd-25,50,50,0,0,25,,1,0,0,1,1000,,360,0,0,0,0,2,0,0,1,10,1,,348
10.1021/jacs.8b05206,Japan,Natl Inst Mat Sci,JOURNAL OF THE AMERICAN CHEMICAL SOCIETY,16.383,12/28/2018,253,1484,0.170485175,Ir,None,None,None,Mesoporous Ir nanosheets,100,0,0,0,80,300,0,0,1,0,150,,15,0,1,0,0,0.137142857,0.291428571,0,0,5,1,0,240
10.1039/C9CC09613B,Peoples R China,Dalian Jiaotong Univ,CHEMICAL COMMUNICATIONS,6.065,2/26/2020,23,1059,0.021718602,Mg,Ru,None,None,Mg-RuO2-300,65.2152769,34.7847231,0,0,25,840,1,0,0,0,300,,240,0,0,0,0,0.275,0,0,0,5,1,1,249
10.1039/C9CC09613B,Peoples R China,Dalian Jiaotong Univ,CHEMICAL COMMUNICATIONS,6.065,2/26/2020,23,1059,0.021718602,Mg,Ru,None,None,Mg-RuO2-350,65.2152769,34.7847231,0,0,25,840,1,0,0,0,300,,240,0,0,0,0,0.275,0,0,0,5,1,1,228
10.1039/C9CC09613B,Peoples R China,Dalian Jiaotong Univ,CHEMICAL COMMUNICATIONS,6.065,2/26/2020,23,1059,0.021718602,Mg,Ru,None,None,Mg-RuO2-400,65.2152769,34.7847231,0,0,25,840,1,0,0,0,300,,240,0,0,0,0,0.275,0,0,0,5,1,1,269
10.1002/cssc.201601864,Germany,Max Planck Gesell,CHEMSUSCHEM,9.14,5/9/2017,30,2082,0.014409222,Ir,None,None,None,Ir 5:1,100,0,0,0,250,60,0,0,1,0,25,0,0,0,0,0,0,0.02,0,0,0,5,1,,310
10.1002/cssc.201601864,Germany,Max Planck Gesell,CHEMSUSCHEM,9.14,5/9/2017,30,2082,0.014409222,Ir,None,None,None,Ir 5:1,100,0,0,0,250,60,0,0,1,0,25,0,0,0,0,0,0,0.05,0,0,0,5,1,,308
10.1002/cssc.201601864,Germany,Max Planck Gesell,CHEMSUSCHEM,9.14,5/9/2017,30,2082,0.014409222,Ir,None,None,None,Ir 5:1,100,0,0,0,250,60,0,0,1,0,25,0,0,0,0,0,0,0.1,0,0,0,5,1,,300
10.1021/acscatal.9b04922,Peoples R China,Univ Sci & Technol China,ACS CATALYSIS,13.7,2/4/2020,141,1081,0.130434783,Mn,Ru,None,None,Mn-RuO2,66.1806464,33.8193536,0,0,25,720,1,0,0,0,300,5,240,0,0,0,0,0.275,0,0,0,5,1,1,158
10.1021/acscatal.9b04922,Peoples R China,Univ Sci & Technol China,ACS CATALYSIS,13.7,2/4/2020,141,1081,0.130434783,Ru,None,None,None,Nano-RuO2,100,0,0,0,25,1440,0,0,0,0,300,5,240,0,0,0,0,0.275,0,0,0,5,1,1,239
10.1002/cnma.202000526,Peoples R China,Chinese Acad Sci,CHEMNANOMAT,3.82,1/26/2021,5,724,0.006906077,Ru,None,None,None,Pure RuO2,100,0,0,0,25,1440,0,0,0,0,300,,240,0,0,0,0,0.275,0,0,0,5,1,1,243
10.1002/cnma.202000526,Peoples R China,Chinese Acad Sci,CHEMNANOMAT,3.82,1/26/2021,5,724,0.006906077,Zn,Ru,None,None,#1-S300,88.29438556,11.70561444,0,0,25,1440,0,0,0,0,300,,240,0,0,0,0,0.275,0,0,0,5,1,1,288
10.1002/cnma.202000526,Peoples R China,Chinese Acad Sci,CHEMNANOMAT,3.82,1/26/2021,5,724,0.006906077,Zn,Ru,None,None,#2-S300,79.04203026,20.95796974,0,0,25,1440,0,0,0,0,300,,240,0,0,0,0,0.275,0,0,0,5,1,1,230
10.1002/cnma.202000526,Peoples R China,Chinese Acad Sci,CHEMNANOMAT,3.82,1/26/2021,5,724,0.006906077,Zn,Ru,None,None,#2.5-S300,75.1068144,24.8931856,0,0,25,1440,0,0,0,0,300,,240,0,0,0,0,0.275,0,0,0,5,1,1,206
10.1002/cnma.202000526,Peoples R China,Chinese Acad Sci,CHEMNANOMAT,3.82,1/26/2021,5,724,0.006906077,Zn,Ru,None,None,#3-S300,71.54485565,28.45514435,0,0,25,1440,0,0,0,0,300,,240,0,0,0,0,0.275,0,0,0,5,1,1,221
10.1016/j.jmst.2020.05.020,South Korea,Gwangju Inst Sci & Technol,JOURNAL OF MATERIALS SCIENCE & TECHNOLOGY,10.32,1/7/2021,13,743,0.017496635,Ir,Ru,None,None,Ir4Ru/C,80,20,0,0,200,90,1,0,1,0,25,0,0,0,0,0,0,0.02041,0.047623333,0,0,5,0.1,1,338
10.1016/j.jmst.2020.05.020,South Korea,Gwangju Inst Sci & Technol,JOURNAL OF MATERIALS SCIENCE & TECHNOLOGY,10.32,1/7/2021,13,743,0.017496635,Ir,Ru,None,None,Ir2Ru/C,66.66666667,33.33333333,0,0,200,90,1,0,1,0,25,0,0,0,0,0,0,0.02041,0.047623333,0,0,5,0.1,1,331
10.1016/j.jmst.2020.05.020,South Korea,Gwangju Inst Sci & Technol,JOURNAL OF MATERIALS SCIENCE & TECHNOLOGY,10.32,1/7/2021,13,743,0.017496635,Ir,Ru,None,None,IrRu/C,50,50,0,0,200,90,1,0,1,0,25,0,0,0,0,0,0,0.02041,0.047623333,0,0,5,0.1,1,322
10.1016/j.jmst.2020.05.020,South Korea,Gwangju Inst Sci & Technol,JOURNAL OF MATERIALS SCIENCE & TECHNOLOGY,10.32,1/7/2021,13,743,0.017496635,Ru,Ir,None,None,IrRu2/C,66.66666667,33.33333333,0,0,200,90,1,0,1,0,25,0,0,0,0,0,0,0.02041,0.047623333,0,0,5,0.1,1,308
10.1016/j.jmst.2020.05.020,South Korea,Gwangju Inst Sci & Technol,JOURNAL OF MATERIALS SCIENCE & TECHNOLOGY,10.32,1/7/2021,13,743,0.017496635,Ru,Ir,None,None,IrRu4/C,80,20,0,0,200,90,1,0,1,0,25,0,0,0,0,0,0,0.02041,0.047623333,0,0,5,0.1,1,294
10.1149/2.0121806jes,South Korea,Samsung SDI,JOURNAL OF THE ELECTROCHEMICAL SOCIETY,4.371,5/18/2018,35,1708,0.020491803,Ru,Ir,None,None,IrRu4/GKB,80,20,0,0,25,,1,0,0,0,300,,,0,0,1,0,0.017,0.039666667,0,0,5,0.1,0,370
10.1016/j.jiec.2020.01.024,South Korea,Gwangju Inst Sci & Technol,JOURNAL OF INDUSTRIAL AND ENGINEERING CHEMISTRY,6.76,4/17/2020,17,1008,0.016865079,Ru,Ir,None,None,"IrRu 4 /C (200¡ãC, H 2 )",80,20,0,0,25,,1,0,0,0,200,,120,0,0,1,0,0.02,0.046666667,0,0,5,0.1,,299
10.1016/j.jiec.2020.01.024,South Korea,Gwangju Inst Sci & Technol,JOURNAL OF INDUSTRIAL AND ENGINEERING CHEMISTRY,6.76,4/17/2020,17,1008,0.016865079,Ru,Ir,None,None,"IrRu 4 /C (250¡ãC, H 2 )",80,20,0,0,25,,1,0,0,0,250,,120,0,0,1,0,0.02,0.046666667,0,0,5,0.1,,309
10.1016/j.jiec.2020.01.024,South Korea,Gwangju Inst Sci & Technol,JOURNAL OF INDUSTRIAL AND ENGINEERING CHEMISTRY,6.76,4/17/2020,17,1008,0.016865079,Ru,Ir,None,None,"IrRu 4 /C (300¡ãC, H 2 )",80,20,0,0,25,,1,0,0,0,300,,120,0,0,1,0,0.02,0.046666667,0,0,5,0.1,,312
10.1016/j.jiec.2020.01.024,South Korea,Gwangju Inst Sci & Technol,JOURNAL OF INDUSTRIAL AND ENGINEERING CHEMISTRY,6.76,4/17/2020,17,1008,0.016865079,Ru,Ir,None,None,"IrRu 4 /C (300¡ãC, N 2 )",80,20,0,0,25,,1,0,0,0,300,,120,0,1,0,0,0.02,0.046666667,0,0,5,0.1,,295
10.1016/j.jiec.2020.01.024,South Korea,Gwangju Inst Sci & Technol,JOURNAL OF INDUSTRIAL AND ENGINEERING CHEMISTRY,6.76,4/17/2020,17,1008,0.016865079,Ru,Ir,None,None,"IrRu 4 /C (600¡ãC, N 2 )",80,20,0,0,25,,1,0,0,0,600,,120,0,1,0,0,0.02,0.046666667,0,0,5,0.1,,299
10.1016/j.jiec.2020.01.024,South Korea,Gwangju Inst Sci & Technol,JOURNAL OF INDUSTRIAL AND ENGINEERING CHEMISTRY,6.76,4/17/2020,17,1008,0.016865079,Ru,Ir,None,None,"IrRu 4 /C (900¡ãC, N 2 )",80,20,0,0,25,,1,0,0,0,900,,120,0,1,0,0,0.02,0.046666667,0,0,5,0.1,,311
10.1016/j.jiec.2020.01.024,South Korea,Gwangju Inst Sci & Technol,JOURNAL OF INDUSTRIAL AND ENGINEERING CHEMISTRY,6.76,4/17/2020,17,1008,0.016865079,Ir,None,None,None,"Ir/C (300¡ãC, N 2 )",100,0,0,0,25,,1,0,0,0,300,,120,0,1,0,0,0.02,0.046666667,0,0,5,0.1,,349
10.1016/j.catcom.2019.105758,South Korea,Gwangju Inst Sci & Technol,CATALYSIS COMMUNICATIONS,3.51,9/30/2019,27,1208,0.022350993,Ru,Ir,Y,None,(EB) IrRu4Y0.5/GKB,72.72727273,18.18181818,9.090909091,0,25,,1,0,0,0,300,,120,0,0,0,0,0.02,0.046666667,0,0,5,0.1,0,300
10.1016/j.jpowsour.2019.227270,South Korea,Korea Adv Inst Sci & Technol,JOURNAL OF POWER SOURCES,9.794,12/23/2019,24,1124,0.021352313,Pt,Ir,None,None,Pt-IrOX/C,66.17725649,33.82274351,0,0,25,480,1,0,0,0,200,,120,0,0,1,0,0.076433121,0.076433121,0,0,10,1,0,300
10.1021/acsomega.0c00638,Peoples R China,Tongji Univ,ACS OMEGA,4.132,6/9/2020,18,955,0.018848168,Ru,Ir,None,None,IrO 2 /RuO 2,63.99223697,36.00776303,0,0,25,480,1,0,0,0,400,,60,0,0,0,0,0.015286624,0,0,0,5,1,1,340
10.1038/s41467-019-09791-w,Spain,CSIC,NATURE COMMUNICATIONS,17.694,5/17/2019,129,1344,0.095982143,Ru,Sr,None,None,SrRuO3,50,50,0,0,120,480,1,0,0,0,800,,720,0,0,0,0,0.50955414,0.101910828,0,0,1,0.1,1,172
10.1038/s41467-019-09791-w,Spain,CSIC,NATURE COMMUNICATIONS,17.694,5/17/2019,129,1344,0.095982143,Ru,Sr,Na,None,Sr0.95Na0.05RuO3,50,47.5,2.5,0,120,480,1,0,0,0,900,,720,0,0,0,0,0.50955414,0.101910828,0,0,1,0.1,1,164
10.1038/s41467-019-09791-w,Spain,CSIC,NATURE COMMUNICATIONS,17.694,5/17/2019,129,1344,0.095982143,Ru,Sr,Na,None,Sr0.9Na0.1RuO3,50,45,5,0,120,480,1,0,0,0,1000,,720,0,0,0,0,0.50955414,0.101910828,0,0,1,0.1,1,169
10.1038/s41467-019-09791-w,Spain,CSIC,NATURE COMMUNICATIONS,17.694,5/17/2019,129,1344,0.095982143,Ru,Sr,Na,None,Sr0.85Na0.15RuO3,50,42.5,7.5,0,120,480,1,0,0,0,1050,,720,0,0,0,0,0.50955414,0.101910828,0,0,1,0.1,1,234
10.1039/C7NR02899G,Peoples R China,Chinese Acad Sci,NANOSCALE,8.307,7/21/2017,52,2009,0.025883524,Ir,None,None,None,IrO2 (1:100)-400 ¡ãC,100,0,0,0,80,480,1,0,0,0,400,5,30,0,0,0,0,0.379,0,0,0,5,1,0,301
10.1039/C7NR02899G,Peoples R China,Chinese Acad Sci,NANOSCALE,8.307,7/21/2017,52,2009,0.025883524,Ir,None,None,None,IrO2 (1:100)-450 ¡ãC,100,0,0,0,80,480,1,0,0,0,450,5,30,0,0,0,0,0.379,0,0,0,5,1,0,282
10.1039/C7NR02899G,Peoples R China,Chinese Acad Sci,NANOSCALE,8.307,7/21/2017,52,2009,0.025883524,Ir,None,None,None,IrO2 (1:100)-500 ¡ãC,100,0,0,0,80,480,1,0,0,0,500,5,30,0,0,0,0,0.379,0,0,0,5,1,0,299
10.1002/anie.201507626,Germany,German Aerosp Ctr DLR,ANGEWANDTE CHEMIE-INTERNATIONAL EDITION,16.823,1/11/2016,146,2566,0.056897896,Ir,None,None,None,IrOX-Ir,100,0,0,0,15,240,1,1,0,0,25,0,0,0,0,0,0,0.13333,0,0,0,5,1,0,293
10.1039/C5CP05296C,Germany,German Aerosp Ctr,PHYSICAL CHEMISTRY CHEMICAL PHYSICS,3.945,2/14/2016,37,2532,0.014612954,Ti,Ir,None,None,Ir/Ti4O7,85.76850095,14.23149905,0,0,25,240,1,1,0,0,25,0,0,0,1,0,0,0.039999,0.093331,1,0,5,1,0,345
10.1021/acsenergylett.8b01338,USA,Washington State Univ,ACS ENERGY LETTERS,23.991,12/28/2018,98,1484,0.066037736,Ir,Cu,None,None,Ir4Cu,80,20,0,0,60,180,0,1,0,0,25,0,0,0,0,0,0,0.0255,0,0,0,10,0.1,0,334
10.1021/acsenergylett.8b01338,USA,Washington State Univ,ACS ENERGY LETTERS,23.991,12/28/2018,98,1484,0.066037736,Ir,Cu,None,None,Ir3Cu,75,25,0,0,60,180,0,1,0,0,25,0,0,0,0,0,0,0.0255,0,0,0,10,0.1,0,302
10.1021/acsenergylett.8b01338,USA,Washington State Univ,ACS ENERGY LETTERS,23.991,12/28/2018,98,1484,0.066037736,Ir,Cu,None,None,Ir2Cu,66.66666667,33.33333333,0,0,60,180,0,1,0,0,25,0,0,0,0,0,0,0.0255,0,0,0,10,0.1,0,353
10.1021/acsenergylett.7b01032,Peoples R China,East China Univ Sci & Technol,ACS ENERGY LETTERS,23.991,12/1/2017,62,1876,0.033049041,Ir,Co,Ni,None,INC-50,50,30,20,0,200,600,0,0,0,0,400,,600,0,0,0,0,0.2,0,0,1,1,0.1,,287
10.1021/acsenergylett.7b01032,Peoples R China,East China Univ Sci & Technol,ACS ENERGY LETTERS,23.991,12/1/2017,62,1876,0.033049041,Ir,Co,Ni,None,INC-60,60,24,16,0,200,600,0,0,0,0,400,,600,0,0,0,0,0.2,0,0,1,1,0.1,,304
10.1021/acsenergylett.7b01032,Peoples R China,East China Univ Sci & Technol,ACS ENERGY LETTERS,23.991,12/1/2017,62,1876,0.033049041,Ir,Co,Ni,None,INC-70,70,18,12,0,200,600,0,0,0,0,400,,600,0,0,0,0,0.2,0,0,1,1,0.1,,309
10.1021/acsenergylett.7b01032,Peoples R China,East China Univ Sci & Technol,ACS ENERGY LETTERS,23.991,12/1/2017,62,1876,0.033049041,Ir,Co,Ni,None,INC-80,80,12,8,0,200,600,0,0,0,0,400,,600,0,0,0,0,0.2,0,0,1,1,0.1,,329
10.1021/acsenergylett.7b01032,Peoples R China,East China Univ Sci & Technol,ACS ENERGY LETTERS,23.991,12/1/2017,62,1876,0.033049041,Ir,Co,Ni,None,INC-90,90,6,4,0,200,600,0,0,0,0,400,,600,0,0,0,0,0.2,0,0,1,1,0.1,,357
10.1021/acsenergylett.7b01032,Peoples R China,East China Univ Sci & Technol,ACS ENERGY LETTERS,23.991,12/1/2017,62,1876,0.033049041,Ir,Co,Ni,None,IN-70,70,18,12,0,200,600,0,0,0,0,400,,600,0,0,0,0,0.2,0,0,1,1,0.1,,328
10.1021/acsenergylett.7b01032,Peoples R China,East China Univ Sci & Technol,ACS ENERGY LETTERS,23.991,12/1/2017,62,1876,0.033049041,Ir,Co,Ni,None,IC-70,70,18,12,0,200,600,0,0,0,0,400,,600,0,0,0,0,0.2,0,0,1,1,0.1,,323
10.1002/cctc.201900926,Peoples R China,China Univ Geosci Wuhan,CHEMCATCHEM,5.501,12/6/2019,15,1141,0.013146363,Co,Ir,None,None,NG@IrCo/NG-1150-8,94.30255403,5.697445972,0,0,25,,1,0,0,0,800,10,120,0,1,0,0,0.1228,0.1842,0,0,2,1,1,331
10.1002/cctc.201900926,Peoples R China,China Univ Geosci Wuhan,CHEMCATCHEM,5.501,12/6/2019,15,1141,0.013146363,Ir,None,None,None,Ir/NG-110-8,100,0,0,0,25,,1,0,0,0,800,10,120,0,1,0,0,0.307,0,0,0,2,1,1,360
10.1038/s41467-018-03429-z,Peoples R China,Beijing Univ Chem Technol,NATURE COMMUNICATIONS,17.694,12/28/2018,452,1484,0.30458221,C,W,N,None,N-WC,56.96,36.43,6.61,0,180,720,0,0,0,0,850,,180,0,0,1,0,10,0,0,1,1,1,,193
10.1038/srep38429,Peoples R China,East China Univ Sci & Technol,SCIENTIFIC REPORTS,4.997,12/2/2016,66,2240,0.029464286,Pb,Ir,None,None,Pb-3,75,25,0,0,250,720,0,0,0,0,600,,360,0,0,0,0,0.2,0,0,1,0.1,0.1,,392
10.1038/srep38429,Peoples R China,East China Univ Sci & Technol,SCIENTIFIC REPORTS,4.997,12/2/2016,66,2240,0.029464286,Pb,Ir,None,None,Pb-2,66.66666667,33.33333333,0,0,250,720,0,0,0,0,600,,360,0,0,0,0,0.2,0,0,1,0.1,0.1,,421
10.1002/anie.202006756,Peoples R China,Jilin Univ,ANGEWANDTE CHEMIE-INTERNATIONAL EDITION,16.823,7/7/2020,52,927,0.05609493,Sr,Ti,Ir,None,SrTi(Ir)O3,50,33.33333333,16.66666667,0,25,1440,1,0,0,0,700,2,180,0,0,0,0,0.28,0,0,0,1,0.1,,265
10.1002/anie.202006756,Peoples R China,Jilin Univ,ANGEWANDTE CHEMIE-INTERNATIONAL EDITION,16.823,7/7/2020,52,927,0.05609493,Sr,Ir,None,None,SrIrO3,93.15525876,6.844741235,0,0,150,720,1,0,0,0,700,1.7,360,0,0,0,1,0.28,0,0,0,1,0.1,,293
