Repository: ruiding-uchicago/NRT_Training_Materials

# Module 1 · Classical Machine Learning on Tabular Data

UChicago PME · AI Training Materials

Predict acidic-OER electrocatalyst performance from a *composition + synthesis + testing* recipe (literature-mined records), then use SHAP to find the driving factors. A generic composition-to-property template you can adapt to your own chemistry or materials project. Two parallel targets:

- **1a, Activity:** predict overpotential η₁₀ (lower is better).
- **1b, Stability:** predict log decay rate (lower is more stable). Same template, new target.

File: module_1_tabular_ML/OER_activity.csv (part 7 of 11)
DOI,Country,Facility,Journal,Impact Factor,Published Date,Cited Times,Number of days until 01/20/2023,Average cited times per day,Metal_Dopant_1,Metal_Dopant_2,Metal_Dopant_3,Metal_Dopant_4,Sample Name,Metal_Dopant_1 Proportion in Precursor ,Metal_Dopant_2 Proportion in Precursor ,Metal_Dopant_3 Proportion in Precursor ,Metal_Dopant_4 Proportion in Precursor ,Hydrothermal Temperature (Celcius degree),Hydrothermal Time (min),Hydrothermal Still/Strring (0/1),Hydrothermal Strong Reductant in Liquid (0/1),Hydrothermal Weak Reductant in Liquid (0/1),Mixed in Solid or Liquid (0/1),Annealing Temperature (Celcius Degree),Annealing Temerature Rising Rate (Celcius Degree min-1),Annealing Time (min),Annealing Still/Strring (0/1),Annealing Atomosphere Inert (0/1),Annealing Atomosphere Reductive (0/1),Post-processing Acid Wash etc. (0/1),Catalyst Loading (mg cm -2),Support Material Loading (mg cm -2),Support is not Carbon (0/1),Electrode Type_Glassy Carbon/Carbon Paper or Ti Mesh (0/1),LSV Scanning Speed (mV s-1),Electrolyte Proton Concentration (M),Electrolyte O2 Saturated (0/1),Overpotential (mV @10 mA cm-2)
10.1021/jacs.1c01525,Australia,Univ Adelaide,JOURNAL OF THE AMERICAN CHEMICAL SOCIETY,16.383,4/22/2021,135,638,0.211598746,Co,Ir,None,None,Ir 0.04 Co 2.96 O 4,98.65641008,1.34358992,0,0,25,180,1,0,0,0,400,,180,0,0,0,0,0.102040816,0,0,0,5,0.1,1,347
10.1021/jacs.1c01525,Australia,Univ Adelaide,JOURNAL OF THE AMERICAN CHEMICAL SOCIETY,16.383,4/22/2021,135,638,0.211598746,Co,Ir,None,None,Ir 0.06 Co 2.94 O 4,97.34844617,2.651553831,0,0,25,180,1,0,0,0,400,,180,0,0,0,0,0.102040816,0,0,0,5,0.1,1,296
10.1021/jacs.1c01525,Australia,Univ Adelaide,JOURNAL OF THE AMERICAN CHEMICAL SOCIETY,16.383,4/22/2021,135,638,0.211598746,Co,Ir,None,None,Ir 0.16 Co 2.84 O 4,78.59302006,21.40697994,0,0,25,180,1,0,0,0,400,,180,0,0,0,0,0.102040816,0,0,0,5,0.1,1,315
10.1021/jacs.1c01525,Australia,Univ Adelaide,JOURNAL OF THE AMERICAN CHEMICAL SOCIETY,16.383,4/22/2021,135,638,0.211598746,Co,Ir,None,None,IrSA@Co3O4,97.34844617,2.651553831,0,0,25,,1,1,0,0,25,0,0,0,0,0,0,0.000714286,0.101326531,1,0,5,0.1,1,413
10.1021/jz2016507,USA,MIT,JOURNAL OF PHYSICAL CHEMISTRY LETTERS,6.888,2/2/2012,0,4005,0,Ir,None,None,None,IrO2,100,0,0,0,200,1160,1,0,1,0,500,,1200,0,0,0,0,0.05,0,0,0,10,0.1,1,438
10.1021/jz2016507,USA,MIT,JOURNAL OF PHYSICAL CHEMISTRY LETTERS,6.888,2/2/2012,0,4005,0,Ru,None,None,None,RuO2,100,0,0,0,200,680,1,0,1,0,500,,1200,0,0,0,0,0.05,0,0,0,10,0.1,1,452
10.1002/adma.201900510,Australia,Univ Adelaide,ADVANCED MATERIALS,32.086,5/8/2019,311,1353,0.229859571,Ru,Ir,Co,None,Co-RuIr,44.44444444,44.44444444,11.11111111,0,198,180,1,0,1,0,25,0,0,0,0,0,0,0.051020408,0,0,0,5,0.1,1,236
10.1002/adma.201900510,Australia,Univ Adelaide,ADVANCED MATERIALS,32.086,5/8/2019,311,1353,0.229859571,Ru,Ir,Ni,None,Ni-RuIr,44.44444444,44.44444444,11.11111111,0,198,180,1,0,1,0,25,0,0,0,0,0,0,0.051020408,0,0,0,5,0.1,1,313
10.1002/adma.201900510,Australia,Univ Adelaide,ADVANCED MATERIALS,32.086,5/8/2019,311,1353,0.229859571,Ru,Ir,Fe,None,Fe-RuIr,44.44444444,44.44444444,11.11111111,0,198,180,1,0,1,0,25,0,0,0,0,0,0,0.051020408,0,0,0,5,0.1,1,392
10.1002/adma.201900510,Australia,Univ Adelaide,ADVANCED MATERIALS,32.086,5/8/2019,311,1353,0.229859571,Ru,Ir,None,None,RuIr,50,50,0,0,198,180,1,0,1,0,25,0,0,0,0,0,0,0.051020408,0,0,0,5,0.1,1,345
10.1021/jacs.0c12740,Peoples R China,Chinese Acad Sci,JOURNAL OF THE AMERICAN CHEMICAL SOCIETY,16.383,4/16/2021,69,644,0.107142857,Au,Ir,None,None,Au@AuIr2,66.66666667,33.33333333,0,0,220,180,1,0,1,0,25,0,0,0,0,0,0,0.06,0.24,0,0,10,1,1,261
10.1002/smll.201601787,Singapore,Nanyang Technol Univ,SMALL,15.153,8/3/2016,45,2361,0.01905972,Ir,Au,None,None,Au@Ir NRB,51.5974732,48.4025268,0,0,25,60,0,0,1,0,25,0,0,0,0,0,0,0.013956728,0,0,0,5,1,0,302
10.1016/j.elecom.2015.08.015,Canada,Univ Alberta,ELECTROCHEMISTRY COMMUNICATIONS,5.443,12/9/2015,25,2599,0.009619084,Ir,Ni,None,None,IrNi0.125,88.88888889,11.11111111,0,0,25,86400,0,0,0,0,25,0,0,0,0,0,0,0.017324841,0,0,0,10,0.2,,304
10.1126/sciadv.abl9271,Peoples R China,Xiamen Univ,SCIENCE ADVANCES,14.98,3/28/2022,17,298,0.05704698,Se,Ru,Pt,None,SS Pt-RuO2 HNSs,65.82933878,32.48408078,1.686580442,0,180,720,1,1,0,0,300,,600,0,0,0,0,0.098533793,0.39413517,0,0,5,1,,228
10.1126/sciadv.abl9271,Peoples R China,Xiamen Univ,SCIENCE ADVANCES,14.98,3/28/2022,17,298,0.05704698,Se,Ru,None,None,Ru O2 HNSs,66.95865028,33.04134972,0,0,180,720,1,1,0,0,300,,600,0,0,0,0,0.067656906,0.270627626,0,0,5,1,,239
10.1126/sciadv.abl9271,Peoples R China,Xiamen Univ,SCIENCE ADVANCES,14.98,3/28/2022,17,298,0.05704698,Se,Ru,Pt,None,2% Pt-RuO2,66.51016343,32.82003984,0.669796731,0,180,720,1,1,0,0,300,,600,0,0,0,0,0.064810541,0.259242165,0,0,5,1,,233
10.1126/sciadv.abl9271,Peoples R China,Xiamen Univ,SCIENCE ADVANCES,14.98,3/28/2022,17,298,0.05704698,Se,Ru,Pt,None,10% Pt-RuO2,64.58747543,31.87127211,3.541252457,0,180,720,1,1,0,0,300,,600,0,0,0,0,0.074931614,0.299726456,0,0,5,1,,257
10.1021/acsami.8b14563,South Korea,Ewha Womans Univ,ACS APPLIED MATERIALS & INTERFACES,10.383,2/1/2019,34,1449,0.023464458,Ir,None,None,None,Ir1Oy-50,100,0,0,0,25,2880,1,0,0,0,400,1,180,0,0,0,0,0.857,0,0,0,10,1,,252
10.1021/acsami.8b14563,South Korea,Ewha Womans Univ,ACS APPLIED MATERIALS & INTERFACES,10.383,2/1/2019,34,1449,0.023464458,Ir,Au,None,None,Au0.05Ir0.95Oy-50,95,5,0,0,25,2880,1,0,0,0,400,1,180,0,0,0,0,0.857,0,0,0,10,1,,246
10.1021/acsami.8b14563,South Korea,Ewha Womans Univ,ACS APPLIED MATERIALS & INTERFACES,10.383,2/1/2019,34,1449,0.023464458,Ir,Au,None,None,Au0.1Ir0.9Oy-50,90,10,0,0,25,2880,1,0,0,0,400,1,180,0,0,0,0,0.857,0,0,0,10,1,,241
10.1021/acsami.8b14563,South Korea,Ewha Womans Univ,ACS APPLIED MATERIALS & INTERFACES,10.383,2/1/2019,34,1449,0.023464458,Ir,Au,None,None,Au0.33Ir0.67Oy-50,67,33,0,0,25,2880,1,0,0,0,400,1,180,0,0,0,0,0.857,0,0,0,10,1,,267
10.1021/acsami.8b14563,South Korea,Ewha Womans Univ,ACS APPLIED MATERIALS & INTERFACES,10.383,2/1/2019,34,1449,0.023464458,Au,None,None,None,Au1-50,100,0,0,0,25,2880,1,0,0,0,400,1,180,0,0,0,0,0.857,0,0,0,10,1,,1130
10.1002/anie.202106631,Peoples R China,Qingdao Univ Sci & Technol,ANGEWANDTE CHEMIE-INTERNATIONAL EDITION,16.823,7/23/2021,100,546,0.183150183,Na,Ru,None,None,a/c-RuO2,91.28194296,8.718057041,0,0,25,,1,0,0,0,450,,180,0,0,0,0,0.404,0,0,0,5,0.1,0,205
10.1002/anie.202106631,Peoples R China,Qingdao Univ Sci & Technol,ANGEWANDTE CHEMIE-INTERNATIONAL EDITION,16.823,7/23/2021,100,546,0.183150183,Na,Ru,None,None,a/c-RuO2-400,91.28194296,8.718057041,0,0,25,,1,0,0,0,400,,180,0,0,0,0,0.404,0,0,0,5,0.1,0,229
10.1002/anie.202106631,Peoples R China,Qingdao Univ Sci & Technol,ANGEWANDTE CHEMIE-INTERNATIONAL EDITION,16.823,7/23/2021,100,546,0.183150183,Na,Ru,None,None,a/c-RuO2-500,91.28194296,8.718057041,0,0,25,,1,0,0,0,500,,180,0,0,0,0,0.404,0,0,0,5,0.1,0,248
10.1002/anie.202106631,Peoples R China,Qingdao Univ Sci & Technol,ANGEWANDTE CHEMIE-INTERNATIONAL EDITION,16.823,7/23/2021,100,546,0.183150183,Na,Ru,None,None,a/c-RuO2-550,91.28194296,8.718057041,0,0,25,,1,0,0,0,550,,180,0,0,0,0,0.404,0,0,0,5,0.1,0,245
10.1002/anie.202106631,Peoples R China,Qingdao Univ Sci & Technol,ANGEWANDTE CHEMIE-INTERNATIONAL EDITION,16.823,7/23/2021,100,546,0.183150183,Na,Ru,None,None,a/c-RuO2-0.5,91.28194296,8.718057041,0,0,25,,1,0,0,0,450,,30,0,0,0,0,0.404,0,0,0,5,0.1,0,215
10.1002/anie.202106631,Peoples R China,Qingdao Univ Sci & Technol,ANGEWANDTE CHEMIE-INTERNATIONAL EDITION,16.823,7/23/2021,100,546,0.183150183,Na,Ru,None,None,a/c-RuO2-1,91.28194296,8.718057041,0,0,25,,1,0,0,0,450,,60,0,0,0,0,0.404,0,0,0,5,0.1,0,208
10.1002/anie.202106631,Peoples R China,Qingdao Univ Sci & Technol,ANGEWANDTE CHEMIE-INTERNATIONAL EDITION,16.823,7/23/2021,100,546,0.183150183,Na,Ru,None,None,a/c-RuO2-5,91.28194296,8.718057041,0,0,25,,1,0,0,0,450,,300,0,0,0,0,0.404,0,0,0,5,0.1,0,250
10.1002/cnma.202000124,USA,Univ Illinois,CHEMNANOMAT,3.82,4/28/2020,2,997,0.002006018,Ru,Y,None,None,nano-Y2Ru2O7-¦Ä ,50,50,0,0,300,120,0,0,0,0,550,50,300,0,0,0,0,0.025,0.025,0,0,10,0.1,,270
10.1021/acsaem.8b00691,USA,Univ Illinois,ACS APPLIED ENERGY MATERIALS,6.959,3/1/2019,36,1421,0.025334272,Ir,Y,None,None,Y2Ir2O7,50,50,0,0,80,300,1,0,0,0,1000,5,720,0,0,0,0,0.102,0,0,0,10,0.1,,370
10.1021/cm302468b,England,Univ Warwick,CHEMISTRY OF MATERIALS,10.508,11/13/2012,88,3720,0.023655914,Ir,Bi,None,None,Ir2Bi2O7,50,50,0,0,25,180,1,0,0,0,240,,7200,0,0,0,0,0.402,0,0,0,1,2,0,360
10.1021/acs.inorgchem.9b00868,India,Acad Sci & Innovat Res AcSIR,INORGANIC CHEMISTRY,5.436,7/24/2019,32,1276,0.02507837,Co,Ti,None,None,Co2TiO4/CC,66.66666667,33.33333333,0,0,25,,1,0,0,0,900,,360,0,0,0,0,0.666666667,0,0,1,5,1,,558
10.1021/acs.inorgchem.9b00868,India,Acad Sci & Innovat Res AcSIR,INORGANIC CHEMISTRY,5.436,7/24/2019,32,1276,0.02507837,Co,None,None,None,Co3O4/cc,100,0,0,0,25,,1,0,0,0,800,,360,0,0,0,0,0.666666667,0,0,1,5,1,,885
10.1021/jacs.1c00384,Peoples R China,Fudan Univ,JOURNAL OF THE AMERICAN CHEMICAL SOCIETY,16.383,5/20/2021,67,610,0.109836066,Ru,Sr,Ir,None,Sr1.7Ru5Ir1O13.7,62.5,25,12.5,0,25,4320,0,0,0,0,500,,60,0,0,0,0,0.32,0.128,0,0,10,1,,193
10.1021/jacs.1c00384,Peoples R China,Fudan Univ,JOURNAL OF THE AMERICAN CHEMICAL SOCIETY,16.383,5/20/2021,67,610,0.109836066,Ru,Ir,None,None,Ru5Ir0.9O11.8,83.33333333,16.66666667,0,0,25,4320,0,0,0,0,500,,60,0,0,0,0,0.32,0.128,0,0,10,1,,239
10.1021/jacs.1c00384,Peoples R China,Fudan Univ,JOURNAL OF THE AMERICAN CHEMICAL SOCIETY,16.383,5/20/2021,67,610,0.109836066,Ru,Sr,None,None,Sr1.6Ru5O11.6,62.5,37.5,0,0,25,4320,0,0,0,0,500,,60,0,0,0,0,0.32,0.128,0,0,10,1,,238
10.1021/jacs.1c00384,Peoples R China,Fudan Univ,JOURNAL OF THE AMERICAN CHEMICAL SOCIETY,16.383,5/20/2021,67,610,0.109836066,Ru,Sr,Ir,None,Sr1.7Ru5Ir1O13.7,62.5,25,12.5,0,25,4320,0,0,0,0,500,,60,0,0,0,0,1.5,0.6,0,1,10,1,,180
10.1021/jacs.1c00384,Peoples R China,Fudan Univ,JOURNAL OF THE AMERICAN CHEMICAL SOCIETY,16.383,5/20/2021,67,610,0.109836066,Ru,Ir,None,None,Ru5Ir0.9O11.8,83.33333333,16.66666667,0,0,25,4320,0,0,0,0,500,,60,0,0,0,0,1.5,0.6,0,1,10,1,,219
10.1021/jacs.1c00384,Peoples R China,Fudan Univ,JOURNAL OF THE AMERICAN CHEMICAL SOCIETY,16.383,5/20/2021,67,610,0.109836066,Ru,Sr,None,None,Sr1.6Ru5O11.6,62.5,37.5,0,0,25,4320,0,0,0,0,500,,60,0,0,0,0,1.5,0.6,0,1,10,1,,235
10.1021/jacs.1c00384,Peoples R China,Fudan Univ,JOURNAL OF THE AMERICAN CHEMICAL SOCIETY,16.383,5/20/2021,67,610,0.109836066,Ru,Ir,Ir,None,Sr3Ru3Ir3Ox,33.33333333,33.33333333,33.33333333,0,25,4320,0,0,0,0,500,,60,0,0,0,0,0.32,0.128,0,0,10,1,,229
10.1021/jacs.1c00384,Peoples R China,Fudan Univ,JOURNAL OF THE AMERICAN CHEMICAL SOCIETY,16.383,5/20/2021,67,610,0.109836066,Ir,Sr,Ru,None,Sr3Ru1Ir5Ox,55.55555556,33.33333333,11.11111111,0,25,4320,0,0,0,0,500,,60,0,0,0,0,0.32,0.128,0,0,10,1,,253
10.1021/jacs.1c00384,Peoples R China,Fudan Univ,JOURNAL OF THE AMERICAN CHEMICAL SOCIETY,16.383,5/20/2021,67,610,0.109836066,Ru,Ir,Sr,None,Sr1Ru7Ir1Ox,77.77777778,11.11111111,11.11111111,0,25,4320,0,0,0,0,500,,60,0,0,0,0,0.32,0.128,0,0,10,1,,235
10.1021/jacs.1c00384,Peoples R China,Fudan Univ,JOURNAL OF THE AMERICAN CHEMICAL SOCIETY,16.383,5/20/2021,67,610,0.109836066,Sr,Ir,Ru,None,Sr7Ru1Ir1Ox,77.77777778,11.11111111,11.11111111,0,25,4320,0,0,0,0,500,,60,0,0,0,0,0.32,0.128,0,0,10,1,,247
10.1016/j.apcatb.2020.119433,South Korea,Korea Adv Inst Sci & Technol KAIST,APPLIED CATALYSIS B-ENVIRONMENTAL,24.319,10/8/2020,36,834,0.043165468,Ti,Ir,None,None,Ir/TiO2,87.15203426,12.84796574,0,0,160,180,1,0,1,0,25,0,0,0,0,0,0,0.04375,0.106730769,1,0,5,0.1,0,362
10.1016/j.apcatb.2020.119433,South Korea,Korea Adv Inst Sci & Technol KAIST,APPLIED CATALYSIS B-ENVIRONMENTAL,24.319,10/8/2020,36,834,0.043165468,Ti,Ir,Mo,None,Ir/TiO2-MoOx-5,82.00424178,13.67974549,4.316012725,0,100,30,1,0,1,0,25,0,0,0,0,0,0,0.04375,0.106730769,1,0,5,0.1,0,340
10.1016/j.apcatb.2020.119433,South Korea,Korea Adv Inst Sci & Technol KAIST,APPLIED CATALYSIS B-ENVIRONMENTAL,24.319,10/8/2020,36,834,0.043165468,Ti,Mo,Ir,None,Ir/TiO2-MoOx-10,72.62160542,13.69864908,13.67974549,0,100,30,1,0,1,0,25,0,0,0,0,0,0,0.04375,0.106730769,1,0,5,0.1,0,328
10.1016/j.apcatb.2020.119433,South Korea,Korea Adv Inst Sci & Technol KAIST,APPLIED CATALYSIS B-ENVIRONMENTAL,24.319,10/8/2020,36,834,0.043165468,Ti,Mo,Ir,None,Ir/TiO2-MoOx-20,57.10416837,29.21608614,13.67974549,0,100,30,1,0,1,0,25,0,0,0,0,0,0,0.04375,0.106730769,1,0,5,0.1,0,307
10.1016/j.apcatb.2020.119433,South Korea,Korea Adv Inst Sci & Technol KAIST,APPLIED CATALYSIS B-ENVIRONMENTAL,24.319,10/8/2020,36,834,0.043165468,Ti,Mo,Ir,None,Ir/TiO2-MoOx-28,44.79723553,41.52301898,13.67974549,0,100,30,1,0,1,0,25,0,0,0,0,0,0,0.04375,0.106730769,1,0,5,0.1,0,295
10.1016/j.apcatb.2020.119433,South Korea,Korea Adv Inst Sci & Technol KAIST,APPLIED CATALYSIS B-ENVIRONMENTAL,24.319,10/8/2020,36,834,0.043165468,Mo,Ti,Ir,None,Ir/TiO2-MoOx-33,51.52240191,34.7978526,13.67974549,0,100,30,1,0,1,0,25,0,0,0,0,0,0,0.04375,0.106730769,1,0,5,0.1,0,289
10.1016/j.apcatb.2020.119433,South Korea,Korea Adv Inst Sci & Technol KAIST,APPLIED CATALYSIS B-ENVIRONMENTAL,24.319,10/8/2020,36,834,0.043165468,Mo,Ti,Ir,None,Ir/TiO2-MoOx-36,59.80760491,26.5126496,13.67974549,0,100,30,1,0,1,0,25,0,0,0,0,0,0,0.04375,0.106730769,1,0,5,0.1,0,299
10.1002/adma.201903616,Peoples R China,Beijing Univ Chem Technol,ADVANCED MATERIALS,32.086,8/26/2019,76,1243,0.061142397,Ir,Co,None,None,IrCo@IrOx,75,25,0,0,180,720,0,0,1,0,200,,300,0,0,0,0,0.0255,0.1275,1,0,5,0.1,0,247
10.1002/adma.201903616,Peoples R China,Beijing Univ Chem Technol,ADVANCED MATERIALS,32.086,8/26/2019,76,1243,0.061142397,Ir,Co,None,None,IrCo NDs,75,25,0,0,180,720,0,0,1,0,25,0,0,0,0,0,0,0.0255,0,0,0,5,0.1,0,280
10.1002/anie.201813361,Peoples R China,Chinese Acad Sci,ANGEWANDTE CHEMIE-INTERNATIONAL EDITION,16.823,4/19/2019,119,1372,0.086734694,Mn,None,None,None,g-MnO2-FTO,100,0,0,0,220,10,0,0,0,0,220,,360,0,0,0,0,3.5,0,1,1,1,2,,488
10.1002/anie.201813361,Peoples R China,Chinese Acad Sci,ANGEWANDTE CHEMIE-INTERNATIONAL EDITION,16.823,4/19/2019,119,1372,0.086734694,Mn,None,None,None,g-MnO2-CP,100,0,0,0,220,10,0,0,0,0,220,,360,0,0,0,0,3.5,0,0,1,1,2,,412
10.1021/acscatal.9b05611,Portugal,Int Iberian Nanotechnol Lab INL,ACS CATALYSIS,13.7,4/28/2020,68,997,0.068204614,Ir,Ru,Te,None,IrRu@Te,37.4747407,37.47014966,25.05510964,0,180,1080,0,0,0,0,25,0,0,0,0,0,0,0.15,0,0,0,5,1,0,223
10.1021/acscatal.9b05611,Portugal,Int Iberian Nanotechnol Lab INL,ACS CATALYSIS,13.7,4/28/2020,68,997,0.068204614,Ir,Ru,Te,None,IrRu@Te,37.4747407,37.47014966,25.05510964,0,180,1080,0,0,0,0,25,0,0,0,0,0,0,0.3,0,0,0,5,1,0,218
10.1021/acscatal.9b05611,Portugal,Int Iberian Nanotechnol Lab INL,ACS CATALYSIS,13.7,4/28/2020,68,997,0.068204614,Ir,Ru,Te,None,IrRu@Te,37.4747407,37.47014966,25.05510964,0,180,1080,0,0,0,0,25,0,0,0,0,0,0,0.6,0,0,0,5,1,0,210
10.1021/acscatal.9b05611,Portugal,Int Iberian Nanotechnol Lab INL,ACS CATALYSIS,13.7,4/28/2020,68,997,0.068204614,Ir,Ru,Te,None,IrRu@Te,37.4747407,37.47014966,25.05510964,0,180,1080,0,0,0,0,25,0,0,0,0,0,0,0.9,0,0,0,5,1,0,206
10.1021/acscatal.9b05611,Portugal,Int Iberian Nanotechnol Lab INL,ACS CATALYSIS,13.7,4/28/2020,68,997,0.068204614,Ir,Ru,Te,None,IrRu@Te,37.4747407,37.47014966,25.05510964,0,180,1080,0,0,0,0,25,0,0,0,0,0,0,0.15,0,0,0,5,0.1,0,244
10.1021/acs.jpcc.9b09796,Peoples R China,Univ Sci & Technol China,JOURNAL OF PHYSICAL CHEMISTRY C,4.177,2/25/2020,16,1060,0.01509434,S,Ni,None,None,NiS/SCN,85.71428571,14.28571429,0,0,25,,1,0,0,1,600,2,120,0,1,0,1,0.294,0,0,1,50,1,0,337
10.1021/acs.jpcc.1c09775,Japan,Univ Kitakyushu,JOURNAL OF PHYSICAL CHEMISTRY C,4.177,1/29/2022,1,356,0.002808989,Ir,Ta,None,None,IrO2¨CTa2O5,70,30,0,0,25,,1,0,0,0,250,,60,0,0,0,0,0.661956411,0,1,0,20,0.2,0,396
10.1021/acs.jpcc.1c09775,Japan,Univ Kitakyushu,JOURNAL OF PHYSICAL CHEMISTRY C,4.177,1/29/2022,1,356,0.002808989,Ir,Ta,None,None,IrO2¨CTa2O5,70,30,0,0,25,,1,0,0,0,300,,60,0,0,0,0,0.661956411,0,1,0,20,0.2,0,309
10.1021/acs.jpcc.1c09775,Japan,Univ Kitakyushu,JOURNAL OF PHYSICAL CHEMISTRY C,4.177,1/29/2022,1,356,0.002808989,Ir,Ta,None,None,IrO2¨CTa2O5,70,30,0,0,25,,1,0,0,0,350,,60,0,0,0,0,0.661956411,0,1,0,20,0.2,0,294
10.1021/acs.jpcc.1c09775,Japan,Univ Kitakyushu,JOURNAL OF PHYSICAL CHEMISTRY C,4.177,1/29/2022,1,356,0.002808989,Ir,Ta,None,None,IrO2¨CTa2O5,70,30,0,0,25,,1,0,0,0,400,,60,0,0,0,0,0.661956411,0,1,0,20,0.2,0,334
10.1021/acs.jpcc.1c09775,Japan,Univ Kitakyushu,JOURNAL OF PHYSICAL CHEMISTRY C,4.177,1/29/2022,1,356,0.002808989,Ir,Ta,None,None,IrO2¨CTa2O5,70,30,0,0,25,,1,0,0,0,450,,60,0,0,0,0,0.661956411,0,1,0,20,0.2,0,362
10.1021/acs.jpcc.1c09775,Japan,Univ Kitakyushu,JOURNAL OF PHYSICAL CHEMISTRY C,4.177,1/29/2022,1,356,0.002808989,Ir,Ta,None,None,IrO2¨CTa2O5,70,30,0,0,25,,1,0,0,0,550,,60,0,0,0,0,0.661956411,0,1,0,20,0.2,0,392
10.1016/j.electacta.2009.05.090,Peoples R China,Chinese Acad Sci,ELECTROCHIMICA ACTA,7.336,11/1/2009,182,4828,0.037696769,Ir,None,None,None,IrO2,100,0,0,0,25,,1,0,0,0,490,5,30,0,0,0,0,0.99,0,0,0,5,1,0,278
10.1016/j.electacta.2009.05.090,Peoples R China,Chinese Acad Sci,ELECTROCHIMICA ACTA,7.336,11/1/2009,182,4828,0.037696769,Ir,Ru,None,None,Ir0.8Ru0.2O2,80,20,0,0,25,,1,0,0,0,490,5,30,0,0,0,0,0.99,0,0,0,5,1,0,280
10.1016/j.electacta.2009.05.090,Peoples R China,Chinese Acad Sci,ELECTROCHIMICA ACTA,7.336,11/1/2009,182,4828,0.037696769,Ir,Ru,None,None,Ir0.6Ru0.4O2,60,40,0,0,25,,1,0,0,0,490,5,30,0,0,0,0,0.99,0,0,0,5,1,0,262
10.1016/j.electacta.2009.05.090,Peoples R China,Chinese Acad Sci,ELECTROCHIMICA ACTA,7.336,11/1/2009,182,4828,0.037696769,Ru,Ir,None,None,Ru0.6Ir0.4O2,60,40,0,0,25,,1,0,0,0,490,5,30,0,0,0,0,0.99,0,0,0,5,1,0,218
10.1016/j.electacta.2009.05.090,Peoples R China,Chinese Acad Sci,ELECTROCHIMICA ACTA,7.336,11/1/2009,182,4828,0.037696769,Ru,Ir,None,None,Ru0.8Ir0.2O2,80,20,0,0,25,,1,0,0,0,490,5,30,0,0,0,0,0.99,0,0,0,5,1,0,207
10.1016/j.electacta.2009.05.090,Peoples R China,Chinese Acad Sci,ELECTROCHIMICA ACTA,7.336,11/1/2009,182,4828,0.037696769,Ru,None,None,None,RuO2,100,0,0,0,25,,1,0,0,0,490,5,30,0,0,0,0,0.99,0,0,0,5,1,0,194
10.1002/adfm.202101405,Peoples R China,Beijing Univ Chem Technol,ADVANCED FUNCTIONAL MATERIALS,19.924,6/8/2021,24,591,0.040609137,S,Ru,Fe,None,S-RuFeOx,97.67869455,1.160652724,1.160652724,0,200,120,1,0,1,0,400,5,300,0,0,0,0,0.038860759,0.155443038,0,0,10,0.1,1,187
10.1002/adfm.202101405,Peoples R China,Beijing Univ Chem Technol,ADVANCED FUNCTIONAL MATERIALS,19.924,6/8/2021,24,591,0.040609137,S,Ru,None,None,S-RuO2,98.82571794,1.17428206,0,0,200,120,1,0,1,0,400,5,300,0,0,0,0,0.026962025,0.1078481,0,0,10,0.1,1,232
10.1016/j.nanoen.2018.11.023,Peoples R China,Soochow Univ,NANO ENERGY,19.069,1/25/2019,95,1456,0.065247253,Ag,Ir,None,None,Ir6Ag9?NTs/C,60.04378186,39.95621814,0,0,200,300,1,0,1,0,300,,120,0,0,0,1,0.03378,0.13512,0,0,5,1,0,285
10.1016/j.nanoen.2018.11.023,Peoples R China,Soochow Univ,NANO ENERGY,19.069,1/25/2019,95,1456,0.065247253,Ag,Ir,None,None,Ir3Ag9 NTs/C,75.03419522,24.96580478,0,0,200,300,1,0,1,0,300,,120,0,0,0,1,0.05427,0.21708,0,0,5,1,0,302
10.1016/j.nanoen.2018.11.023,Peoples R China,Soochow Univ,NANO ENERGY,19.069,1/25/2019,95,1456,0.065247253,Ag,Ir,None,None,Ir6Ag9?NTs/C,60.04378186,39.95621814,0,0,200,300,1,0,1,0,300,,120,0,0,0,1,0.03378,0.13512,0,0,5,0.1,0,296
10.1016/j.nanoen.2018.11.023,Peoples R China,Soochow Univ,NANO ENERGY,19.069,1/25/2019,95,1456,0.065247253,Ag,Ir,None,None,Ir3Ag9 NTs/C,75.03419522,24.96580478,0,0,200,300,1,0,1,0,300,,120,0,0,0,1,0.05427,0.21708,0,0,5,0.1,0,325
10.3390/polym11040629,Peoples R China,State Key Laboratory of Advanced Technology for Materials Synthesis and Processing,Polymers,4.967,4/10/2019,0,1381,0,Ir,None,None,None,3-DOM IrO2,100,0,0,0,70,180,0,0,0,0,450,5,240,0,0,0,0,0.106,0,0,0,5,1,0,303
10.1016/j.ijhydene.2018.08.034,Japan,Toyota Technol Inst,INTERNATIONAL JOURNAL OF HYDROGEN ENERGY,7.139,12/28/2018,31,1484,0.020889488,Ir,None,None,None,IrO 2 /CNT,100,0,0,0,120,240,1,0,0,0,120,,240,0,0,0,0,0.088666667,1.824,0,0,5,0.2,0,270
10.1007/s12678-016-0348-4,Japan,Shinshu Univ,ELECTROCATALYSIS,2.713,12/28/2016,31,2214,0.014001807,K,Ir,None,None,IrO2 nanosheet,80,20,0,0,25,,1,0,0,1,780,,60,0,1,0,1,0.00598,0,0,0,10,0.1,0,420
10.1002/chem.201905063,Peoples R China,Tsinghua Univ,CHEMISTRY-A EUROPEAN JOURNAL,5.02,4/23/2020,8,1002,0.007984032,Ir,Ru,Mn,None,IrRuMn/C,64.63570916,20.11113159,15.25315925,0,200,360,0,0,1,0,25,0,0,0,0,0,0,0.5,0.1,0,0,5,0.1,1,260
10.1039/C5TA05384F,Peoples R China,Jilin Univ,JOURNAL OF MATERIALS CHEMISTRY A,14.511,1/1/2015,87,2941,0.029581775,Cu,Ir,None,None,Cu1.11Ir NCs,50,50,0,0,250,120,1,0,1,0,25,0,0,0,0,0,0,0.050955414,0,0,0,5,0.1,0,288
10.1039/C5TA05384F,Peoples R China,Jilin Univ,JOURNAL OF MATERIALS CHEMISTRY A,14.511,1/1/2015,87,2941,0.029581775,Ir,Cu,None,None,Cu0.95Ir NCs,55.55555556,44.44444444,0,0,250,120,1,0,1,0,25,0,0,0,0,0,0,0.050955414,0,0,0,5,0.1,0,292
10.1039/C5TA05384F,Peoples R China,Jilin Univ,JOURNAL OF MATERIALS CHEMISTRY A,14.511,1/1/2015,87,2941,0.029581775,Cu,Ir,None,None,Cu1.41Ir NCs,60,40,0,0,250,120,1,0,1,0,25,0,0,0,0,0,0,0.050955414,0,0,0,5,0.1,0,295
10.1021/acssuschemeng.7b01628,Peoples R China,Qufu Normal Univ,ACS SUSTAINABLE CHEMISTRY & ENGINEERING,9.224,11/1/2017,40,1906,0.020986359,Ni,Ir,None,None,Ni2.76Ir NCs,60,40,0,0,250,120,1,0,1,0,25,0,0,0,0,0,0,0.050955414,0,0,0,5,0.1,0,313
10.1021/acssuschemeng.7b01628,Peoples R China,Qufu Normal Univ,ACS SUSTAINABLE CHEMISTRY & ENGINEERING,9.224,11/1/2017,40,1906,0.020986359,Ni,Ir,None,None,Ni2.53Ir NCs,50,50,0,0,250,120,1,0,1,0,25,0,0,0,0,0,0,0.050955414,0,0,0,5,0.1,0,302
10.1021/acssuschemeng.7b01628,Peoples R China,Qufu Normal Univ,ACS SUSTAINABLE CHEMISTRY & ENGINEERING,9.224,11/1/2017,40,1906,0.020986359,Ir,Ni,None,None,Ni1.43Ir NCs,60,40,0,0,250,120,1,0,1,0,25,0,0,0,0,0,0,0.050955414,0,0,0,5,0.1,0,309
10.1021/acssuschemeng.7b01628,Peoples R China,Qufu Normal Univ,ACS SUSTAINABLE CHEMISTRY & ENGINEERING,9.224,11/1/2017,40,1906,0.020986359,Ir,Ni,None,None,Ni0.93Ir NCs,66.66666667,33.33333333,0,0,250,120,1,0,1,0,25,0,0,0,0,0,0,0.050955414,0,0,0,5,0.1,0,312
10.1016/j.colsurfa.2018.10.009,India,Birla Inst Technol & Sci,COLLOIDS AND SURFACES A-PHYSICOCHEMICAL AND ENGINEERING ASPECTS,5.518,12/28/2018,25,1484,0.016846361,Ru,None,None,None,RuO2 NR,100,0,0,0,150,360,1,0,0,0,550,,600,0,0,0,0,0.357,0,0,0,5,1,0,278
10.1021/jacs.0c01135,Switzerland,Swiss Fed Inst Technol,JOURNAL OF THE AMERICAN CHEMICAL SOCIETY,16.383,5/22/2020,117,973,0.12024666,Ru,Y,Fe,None,Ru2Y1.8Fe0.2O7-,50,45,5,0,80,30,1,0,0,0,1000,3,360,0,0,0,0,0.0125,0,0,0,1,2,1,411
10.1021/jacs.0c01135,Switzerland,Swiss Fed Inst Technol,JOURNAL OF THE AMERICAN CHEMICAL SOCIETY,16.383,5/22/2020,117,973,0.12024666,Ru,Y,None,None,Ru2Y2FeO7-,50,50,0,0,80,30,1,0,0,0,1000,3,360,0,0,0,0,0.0125,0,0,0,1,2,1,362
10.1021/jacs.0c01135,Switzerland,Swiss Fed Inst Technol,JOURNAL OF THE AMERICAN CHEMICAL SOCIETY,16.383,5/22/2020,117,973,0.12024666,Ru,Y,Cu,None,Ru2Y1.8Cu0.2O7-,50,45,5,0,80,30,1,0,0,0,1000,3,360,0,0,0,0,0.0125,0,0,0,1,2,1,360
10.1016/j.jcat.2021.12.009,Peoples R China,Beijing Univ Posts & Telecommun,JOURNAL OF CATALYSIS,8.047,2/27/2022,2,327,0.006116208,Mn,None,None,None,R20-Mn,100,0,0,0,25,,1,0,0,1,400,400,20,0,0,0,0,1,0,0,1,5,1,,216
10.1016/j.jcat.2021.12.009,Peoples R China,Beijing Univ Posts & Telecommun,JOURNAL OF CATALYSIS,8.047,2/27/2022,2,327,0.006116208,Mn,None,None,None,R40-Mn,100,0,0,0,25,,1,0,0,1,400,400,40,0,0,0,0,1,0,0,1,5,1,,453
10.1016/j.jcat.2021.12.009,Peoples R China,Beijing Univ Posts & Telecommun,JOURNAL OF CATALYSIS,8.047,2/27/2022,2,327,0.006116208,Mn,None,None,None,S20-Mn,100,0,0,0,25,,1,0,0,1,400,5,20,0,0,0,0,1,0,0,1,5,1,,569
10.1007/s10853-015-8863-x,Peoples R China,Hubei Univ,JOURNAL OF MATERIALS SCIENCE,4.682,3/4/2015,10,2879,0.003473428,Ir,None,None,None,3-DOM IrO2,100,0,0,0,25,,1,0,0,0,450,3,60,0,0,0,1,0.102,0,0,0,5,1,1,312
10.1007/s10853-015-8863-x,Peoples R China,Hubei Univ,JOURNAL OF MATERIALS SCIENCE,4.682,3/4/2015,10,2879,0.003473428,Ir,None,None,None,3-DOM IrO2,100,0,0,0,25,,1,0,0,0,500,3,60,0,0,0,1,0.102,0,0,0,5,1,1,367
10.1007/s10853-015-8863-x,Peoples R China,Hubei Univ,JOURNAL OF MATERIALS SCIENCE,4.682,3/4/2015,10,2879,0.003473428,Ir,None,None,None,3-DOM IrO2,100,0,0,0,25,,1,0,0,0,600,3,60,0,0,0,1,0.102,0,0,0,5,1,1,428
10.1007/s10853-015-8863-x,Peoples R China,Hubei Univ,JOURNAL OF MATERIALS SCIENCE,4.682,3/4/2015,10,2879,0.003473428,Ir,None,None,None,3-DOM IrO2,100,0,0,0,25,,1,0,0,0,700,3,60,0,0,0,1,0.102,0,0,0,5,1,1,459
10.1016/j.matchar.2021.111201,Peoples R China,Shenzhen Univ,MATERIALS CHARACTERIZATION,4.537,6/21/2021,6,578,0.010380623,Ru,None,None,None,Ru/RuO2-PRS,100,0,0,0,80,180,1,0,0,0,500,,120,0,0,0,0,0.7,0,0,0,5,1,1,200
10.1016/j.matchar.2021.111201,Peoples R China,Shenzhen Univ,MATERIALS CHARACTERIZATION,4.537,6/21/2021,6,578,0.010380623,Ru,None,None,None,RuO2-PP,100,0,0,0,80,180,1,0,0,0,800,,240,0,0,0,0,0.7,0,0,0,5,1,1,310
10.1016/j.matchar.2021.111201,Peoples R China,Shenzhen Univ,MATERIALS CHARACTERIZATION,4.537,6/21/2021,6,578,0.010380623,Ru,None,None,None,RuO2-NPs,100,0,0,0,160,600,0,0,0,0,25,0,0,0,0,0,0,0.7,0,0,0,5,1,1,276
10.1016/j.electacta.2019.04.017,Germany,Forschungszentrum Julich,ELECTROCHIMICA ACTA,7.336,5/27/2019,22,1334,0.016491754,Ir,Pr,None,None,Pt/IrOx,90,10,0,0,180,1440,0,0,1,0,25,0,0,0,0,0,0,0.463414634,0,0,0,5,1,1,288
10.1016/j.electacta.2019.04.017,Germany,Forschungszentrum Julich,ELECTROCHIMICA ACTA,7.336,5/27/2019,22,1334,0.016491754,Ir,Pr,None,None,Pt/IrOx,70,30,0,0,180,1440,0,0,1,0,25,0,0,0,0,0,0,0.422222222,0,0,0,5,1,1,304
10.1016/j.electacta.2019.04.017,Germany,Forschungszentrum Julich,ELECTROCHIMICA ACTA,7.336,5/27/2019,22,1334,0.016491754,Pt,Ir,None,None,Pt/IrOx,51,49,0,0,180,1440,0,0,1,0,25,0,0,0,0,0,0,0.413043478,0,0,0,5,1,1,313
10.1038/s41467-021-24181-x,France,Univ Paris,NATURE COMMUNICATIONS,17.694,7/21/2021,19,548,0.034671533,Ir,Mo,None,None,Mo/Ir,90,10,0,0,25,40,1,0,0,0,400,2,15,0,0,0,0,0.081528662,0.163057325,0,0,10,0.1,0,284
10.1038/s41467-021-24181-x,France,Univ Paris,NATURE COMMUNICATIONS,17.694,7/21/2021,19,548,0.034671533,Ir,Mo,None,None,Mo/Ir,90,10,0,0,25,40,1,0,0,0,450,2,15,0,0,0,0,0.081528662,0.163057325,0,0,10,0.1,0,260
10.1038/s41467-021-24181-x,France,Univ Paris,NATURE COMMUNICATIONS,17.694,7/21/2021,19,548,0.034671533,Ir,Mo,None,None,Mo/Ir,70,30,0,0,25,40,1,0,0,0,450,2,15,0,0,0,0,0.081528662,0.163057325,0,0,10,0.1,0,275
10.1038/s41467-021-24181-x,France,Univ Paris,NATURE COMMUNICATIONS,17.694,7/21/2021,19,548,0.034671533,Ir,Mo,None,None,Mo/Ir,70,30,0,0,25,40,1,0,0,0,500,2,15,0,0,0,0,0.081528662,0.163057325,0,0,10,0.1,0,275
10.1038/s41467-021-24181-x,France,Univ Paris,NATURE COMMUNICATIONS,17.694,7/21/2021,19,548,0.034671533,Ir,Mo,None,None,Mo/Ir,70,30,0,0,25,40,1,0,0,0,550,2,15,0,0,0,0,0.081528662,0.163057325,0,0,10,0.1,0,287
10.1038/s41467-021-24181-x,France,Univ Paris,NATURE COMMUNICATIONS,17.694,7/21/2021,19,548,0.034671533,Ir,Mo,None,None,Mo/Ir,50,50,0,0,25,40,1,0,0,0,500,2,15,0,0,0,0,0.081528662,0.163057325,0,0,10,0.1,0,291
10.1038/s41467-021-24181-x,France,Univ Paris,NATURE COMMUNICATIONS,17.694,7/21/2021,19,548,0.034671533,Ir,Mo,None,None,Mo/Ir,50,50,0,0,25,40,1,0,0,0,550,2,15,0,0,0,0,0.081528662,0.163057325,0,0,10,0.1,0,276
10.1038/s41467-021-24181-x,France,Univ Paris,NATURE COMMUNICATIONS,17.694,7/21/2021,19,548,0.034671533,Ir,Mo,None,None,Mo/Ir,50,50,0,0,25,40,1,0,0,0,600,2,15,0,0,0,0,0.081528662,0.163057325,0,0,10,0.1,0,286
10.1016/j.ijhydene.2019.12.186,India,HBNI,INTERNATIONAL JOURNAL OF HYDROGEN ENERGY,7.139,3/30/2020,19,1026,0.018518519,Ir,None,None,None,3D-IrO2/N@C-200,100,0,0,0,25,2880,1,0,0,0,200,,180,0,0,0,0,0.14,0.035,0,1,10,1,0,411
10.1016/j.ijhydene.2019.12.186,India,HBNI,INTERNATIONAL JOURNAL OF HYDROGEN ENERGY,7.139,3/30/2020,19,1026,0.018518519,Ir,None,None,None,3D-IrO2/N@C-300,100,0,0,0,25,2880,1,0,0,0,300,,180,0,0,0,0,0.14,0.035,0,1,10,1,0,305
10.1016/j.ijhydene.2019.12.186,India,HBNI,INTERNATIONAL JOURNAL OF HYDROGEN ENERGY,7.139,3/30/2020,19,1026,0.018518519,Ir,None,None,None,3D-IrO2/N@C-400,100,0,0,0,25,2880,1,0,0,0,400,,180,0,0,0,0,0.14,0.035,0,1,10,1,0,285
10.1016/j.ijhydene.2019.12.186,India,HBNI,INTERNATIONAL JOURNAL OF HYDROGEN ENERGY,7.139,3/30/2020,19,1026,0.018518519,Ir,None,None,None,3D-IrO2/N@C-500,100,0,0,0,25,2880,1,0,0,0,500,,180,0,0,0,0,0.14,0.035,0,1,10,1,0,297
10.1016/j.ijhydene.2019.12.186,India,HBNI,INTERNATIONAL JOURNAL OF HYDROGEN ENERGY,7.139,3/30/2020,19,1026,0.018518519,Ir,None,None,None,3D-IrO2/N@C-600,100,0,0,0,25,2880,1,0,0,0,600,,180,0,0,0,0,0.14,0.035,0,1,10,1,0,582
10.1038/s41467-019-12885-0,Peoples R China,Tsinghua Univ,NATURE COMMUNICATIONS,17.694,11/7/2019,140,1170,0.11965812,Zn,Ir,Ru,None,RuIrZnOx,92.72649795,3.906139992,3.367362062,0,80,120,0,0,0,0,350,,120,0,0,0,0,0.1167,0.4668,0,0,5,1,0,233
10.1039/C2JM16506F,Peoples R China,Wuhan Univ,JOURNAL OF MATERIALS CHEMISTRY,6.626,4/4/2012,147,3943,0.037281258,Ir,None,None,None,3-DOM IrO2,100,0,0,0,25,30,0,0,0,0,450,1,60,0,0,0,0,0.0595,0,0,0,5,1,1,330
10.1007/s11708-021-0811-7,Peoples R China,Chinese Acad Sci,FRONTIERS IN ENERGY,2.964,1/11/2022,0,374,0,Ti,Ir,None,None,IrOx/Ti4O7,84.32131463,15.67868537,0,0,60,720,1,1,0,0,25,0,0,0,0,0,0,0.079617834,0.318471338,0,0,3,1,0,293
10.1039/C9TA00598F,Peoples R China,Soochow Univ,JOURNAL OF MATERIALS CHEMISTRY A,14.511,4/19/2019,74,1372,0.05393586,Ru,Co,None,None,Co-doped RuO2?NWs,53.21662487,46.78337513,0,0,190,240,1,0,1,0,200,,30,0,0,0,0,0.203821656,0.815286624,0,0,5,1,,199
10.1039/C9TA00598F,Peoples R China,Soochow Univ,JOURNAL OF MATERIALS CHEMISTRY A,14.511,4/19/2019,74,1372,0.05393586,Ru,Fe,None,None,Fe-doped RuO2?NWs,77.30102973,22.69897027,0,0,190,240,1,0,1,0,200,,30,0,0,0,0,0.203821656,0.815286624,0,0,5,1,,229
10.1039/C9TA00598F,Peoples R China,Soochow Univ,JOURNAL OF MATERIALS CHEMISTRY A,14.511,4/19/2019,74,1372,0.05393586,Ru,Ni,None,None,Ni-doped RuO2?NWs,85.71054608,14.28945392,0,0,190,240,1,0,1,0,200,,30,0,0,0,0,0.203821656,0.815286624,0,0,5,1,,216
10.1039/C9TA00598F,Peoples R China,Soochow Univ,JOURNAL OF MATERIALS CHEMISTRY A,14.511,4/19/2019,74,1372,0.05393586,Ru,Co,None,None,Co-doped RuO2?NWs,53.21662487,46.78337513,0,0,190,240,1,0,1,0,200,,30,0,0,0,0,0.203821656,0.815286624,0,0,5,0.1,,209
10.1039/C9TA00598F,Peoples R China,Soochow Univ,JOURNAL OF MATERIALS CHEMISTRY A,14.511,4/19/2019,74,1372,0.05393586,Ru,Fe,None,None,Fe-doped RuO2?NWs,77.30102973,22.69897027,0,0,190,240,1,0,1,0,200,,30,0,0,0,0,0.203821656,0.815286624,0,0,5,0.1,,239
10.1039/C9TA00598F,Peoples R China,Soochow Univ,JOURNAL OF MATERIALS CHEMISTRY A,14.511,4/19/2019,74,1372,0.05393586,Ru,Ni,None,None,Ni-doped RuO2?NWs,85.71054608,14.28945392,0,0,190,240,1,0,1,0,200,,30,0,0,0,0,0.203821656,0.815286624,0,0,5,0.1,,224
10.1016/j.jpowsour.2013.10.088,Peoples R China,Chinese Acad Sci,JOURNAL OF POWER SOURCES,9.794,3/1/2014,30,3247,0.009239298,Ir,Sn,None,None,S100-Ir0.6Sn0.4O2,60,40,0,0,60,30,1,1,0,0,400,,120,0,0,0,0,0.994718394,0,0,0,2,1,0,233
10.1021/acs.chemmater.9b02892,Peoples R China,Peking Univ,CHEMISTRY OF MATERIALS,10.508,10/22/2019,40,1186,0.033726813,Pt,Co,None,None,Pt79Co21 NWs/C,64.43363296,35.56636704,0,0,220,600,0,0,1,0,220,,60,0,0,0,0,0.008331738,0.033326951,0,0,5,0.1,1,571
10.1021/acs.chemmater.9b02892,Peoples R China,Peking Univ,CHEMISTRY OF MATERIALS,10.508,10/22/2019,40,1186,0.033726813,Pt,Co,Ir,None,Pt65Co27/Ir8 FBNWs/C,53.38019452,29.46504029,17.15476519,0,220,600,0,0,1,0,220,,60,0,0,0,0,0.009840897,0.03936359,0,0,5,0.1,1,336
10.1021/acs.chemmater.9b02892,Peoples R China,Peking Univ,CHEMISTRY OF MATERIALS,10.508,10/22/2019,40,1186,0.033726813,Pt,Ir,Co,None,Pt62Co23/Ir15 FBNWs/C,45.56382699,25.15052652,29.28564649,0,220,600,0,0,1,0,220,,60,0,0,0,0,0.010420927,0.04168371,0,0,5,0.1,1,309
10.1021/acs.chemmater.9b02892,Peoples R China,Peking Univ,CHEMISTRY OF MATERIALS,10.508,10/22/2019,40,1186,0.033726813,Ir,Pt,Co,None,Pt50Co24/Ir26 FBNWs/C,45.30378628,35.24275759,19.45345613,0,220,600,0,0,1,0,220,,60,0,0,0,0,0.013955583,0.055822333,0,0,5,0.1,1,313
10.1002/smll.202002888,Peoples R China,Tianjin Univ Technol,SMALL,15.153,7/24/2020,78,910,0.085714286,Ti,Ru,None,None,Ru-SA/Ti3C2Tx,99.9062727,0.093727303,0,0,0,60,1,1,0,0,25,0,0,0,0,0,0,0.611464968,0,0,0,10,0.1,1,290
10.1016/j.apcatb.2020.118643,Peoples R China,Zhejiang Univ,APPLIED CATALYSIS B-ENVIRONMENTAL,24.319,3/17/2020,31,1039,0.029836381,Ir,La,Pt,None,Pt0.1La0.1-IrO2@NC,82.43833712,9.376154773,8.185508106,0,60,720,1,0,0,0,900,5,180,0,1,0,0,0.0275,0.5225,0,1,5,1,1,206
10.1016/j.apcatb.2020.118643,Peoples R China,Zhejiang Univ,APPLIED CATALYSIS B-ENVIRONMENTAL,24.319,3/17/2020,31,1039,0.029836381,Ir,La,Pt,None,Pt0.15La0.1-IrO2@NC,79.19699875,9.007499954,11.7955013,0,60,720,1,0,0,0,900,5,180,0,1,0,0,0.0275,0.5225,0,1,5,1,1,209
10.1016/j.apcatb.2020.118643,Peoples R China,Zhejiang Univ,APPLIED CATALYSIS B-ENVIRONMENTAL,24.319,3/17/2020,31,1039,0.029836381,Ir,La,None,None,La0.05-IrO2@NC,95.27019249,4.729807515,0,0,60,720,1,0,0,0,900,5,180,0,1,0,0,0.0275,0.5225,0,1,5,1,1,260
10.1016/j.apcatb.2020.118643,Peoples R China,Zhejiang Univ,APPLIED CATALYSIS B-ENVIRONMENTAL,24.319,3/17/2020,31,1039,0.029836381,Ir,La,None,None,La0.1-IrO2@NC,90.9676001,9.0323999,0,0,60,720,1,0,0,0,900,5,180,0,1,0,0,0.0275,0.5225,0,1,5,1,1,220
10.1016/j.apcatb.2020.118643,Peoples R China,Zhejiang Univ,APPLIED CATALYSIS B-ENVIRONMENTAL,24.319,3/17/2020,31,1039,0.029836381,Ir,La,None,None,La0.15-IrO2@NC,87.03684227,12.96315773,0,0,60,720,1,0,0,0,900,5,180,0,1,0,0,0.0275,0.5225,0,1,5,1,1,227
10.1021/acscatal.2c00859,Peoples R China,Huaqiao Univ,ACS CATALYSIS,13.7,6/29/2022,4,205,0.019512195,Ir,Pd,Pt,None,Pd44Pt30Ir26 ASNSs,65.5835803,17.48608432,16.93033539,0,180,120,1,0,1,0,25,0,0,0,0,0,0,0.021862608,0.065587824,0,0,5,1,0,275
10.1002/aenm.201901313,Peoples R China,Chinese Acad Sci,ADVANCED ENERGY MATERIALS,29.698,10/22/2019,134,1186,0.112984823,Ru,None,None,None,UfD-RuO2/CC-0,100,0,0,0,25,0.083333333,1,0,0,0,350,10,80,0,0,0,1,0.52,0,0,1,5,1,,255
10.1002/aenm.201901313,Peoples R China,Chinese Acad Sci,ADVANCED ENERGY MATERIALS,29.698,10/22/2019,134,1186,0.112984823,Ru,Zn,None,None,UfD-RuO2/CC-0.1,87.90603473,12.09396527,0,0,25,0.083333333,1,0,0,0,350,10,80,0,0,0,1,0.52,0,0,1,5,1,,213
10.1002/aenm.201901313,Peoples R China,Chinese Acad Sci,ADVANCED ENERGY MATERIALS,29.698,10/22/2019,134,1186,0.112984823,Ru,Zn,None,None,UfD-RuO2/CC-0.2,78.42173708,21.57826292,0,0,25,0.083333333,1,0,0,0,350,10,80,0,0,0,1,0.52,0,0,1,5,1,,189
10.1002/aenm.201901313,Peoples R China,Chinese Acad Sci,ADVANCED ENERGY MATERIALS,29.698,10/22/2019,134,1186,0.112984823,Ru,Zn,None,None,UfD-RuO2/CC-0.4,64.5030906,35.4969094,0,0,25,0.083333333,1,0,0,0,350,10,80,0,0,0,1,0.52,0,0,1,5,1,,179
10.1002/aenm.201901313,Peoples R China,Chinese Acad Sci,ADVANCED ENERGY MATERIALS,29.698,10/22/2019,134,1186,0.112984823,Ru,Zn,None,None,UfD-RuO2/CC-0.4,64.5030906,35.4969094,0,0,25,0.083333333,1,0,0,0,350,10,80,0,0,0,1,0.52,0,0,1,5,0.1,,205
10.1002/aenm.201901313,Peoples R China,Chinese Acad Sci,ADVANCED ENERGY MATERIALS,29.698,10/22/2019,134,1186,0.112984823,Ru,Zn,None,None,UfD-RuO2/CC-0.4,64.5030906,35.4969094,0,0,25,0.083333333,1,0,0,0,350,10,80,0,0,0,1,0.52,0,0,1,5,6,,200
10.1016/j.mtener.2018.09.002,Peoples R China,Jilin Univ,MATERIALS TODAY ENERGY,9.257,8/27/2019,17,1242,0.013687601,Ir,None,None,None,IrO2@CNT-0.5,100,0,0,0,25,30,1,0,0,0,400,,120,0,0,1,0,0.004,0.796,0,0,5,1,1,314
10.1016/j.mtener.2018.09.002,Peoples R China,Jilin Univ,MATERIALS TODAY ENERGY,9.257,8/27/2019,17,1242,0.013687601,Ir,None,None,None,IrO2@CNT-1,100,0,0,0,25,30,1,0,0,0,400,,120,0,0,1,0,0.008,0.792,0,0,5,1,1,306
10.1016/j.mtener.2018.09.002,Peoples R China,Jilin Univ,MATERIALS TODAY ENERGY,9.257,8/27/2019,17,1242,0.013687601,Ir,None,None,None,IrO2@CNT-1.5,100,0,0,0,25,30,1,0,0,0,400,,120,0,0,1,0,0.012,0.788,0,0,5,1,1,285
10.1016/j.mtener.2018.09.002,Peoples R China,Jilin Univ,MATERIALS TODAY ENERGY,9.257,8/27/2019,17,1242,0.013687601,Ir,None,None,None,IrO2@CNT-2,100,0,0,0,25,30,1,0,0,0,400,,120,0,0,1,0,0.016,0.784,0,0,5,1,1,273
10.1039/D0TA07093A,Portugal,Int Iberian Nanotechnol Lab INL,JOURNAL OF MATERIALS CHEMISTRY A,14.511,12/24/2020,21,757,0.027741083,Ir,None,None,None,H-Ti@IrOx,100,0,0,0,25,30,1,0,0,0,400,,30,0,0,0,0,0.13,0,0,1,5,1,0,306
10.1039/D0TA07093A,Portugal,Int Iberian Nanotechnol Lab INL,JOURNAL OF MATERIALS CHEMISTRY A,14.511,12/24/2020,21,757,0.027741083,Ir,None,None,None,H-Ti@IrOx,100,0,0,0,25,30,1,0,0,0,400,,30,0,0,0,0,0.25,0,0,1,5,1,0,281
10.1039/D0TA07093A,Portugal,Int Iberian Nanotechnol Lab INL,JOURNAL OF MATERIALS CHEMISTRY A,14.511,12/24/2020,21,757,0.027741083,Ir,None,None,None,H-Ti@IrOx,100,0,0,0,25,30,1,0,0,0,400,,30,0,0,0,0,0.35,0,0,1,5,1,0,277
10.1039/D0TA07093A,Portugal,Int Iberian Nanotechnol Lab INL,JOURNAL OF MATERIALS CHEMISTRY A,14.511,12/24/2020,21,757,0.027741083,Ir,None,None,None,H-Ti@IrOx,100,0,0,0,25,30,1,0,0,0,400,,30,0,0,0,0,0.6,0,0,1,5,1,0,271
10.1039/D0TA07093A,Portugal,Int Iberian Nanotechnol Lab INL,JOURNAL OF MATERIALS CHEMISTRY A,14.511,12/24/2020,21,757,0.027741083,Ir,None,None,None,H-Ti@IrOx,100,0,0,0,25,30,1,0,0,0,400,,30,0,0,0,0,0.25,0,0,1,5,0.1,0,304
10.1039/D0TA07093A,Portugal,Int Iberian Nanotechnol Lab INL,JOURNAL OF MATERIALS CHEMISTRY A,14.511,12/24/2020,21,757,0.027741083,Ir,None,None,None,H-Ti@IrOx,100,0,0,0,25,30,1,0,0,0,400,,30,0,0,0,0,0.25,0,0,1,5,1,0,299
10.1039/D0TA07093A,Portugal,Int Iberian Nanotechnol Lab INL,JOURNAL OF MATERIALS CHEMISTRY A,14.511,12/24/2020,21,757,0.027741083,Ir,None,None,None,H-Ti@IrOx,100,0,0,0,25,30,1,0,0,0,400,,30,0,0,0,0,0.25,0,0,1,5,1,0,300
10.1039/C8QI00082D,Peoples R China,Wuhan Univ,INORGANIC CHEMISTRY FRONTIERS,7.779,12/28/2018,33,1484,0.022237197,Ir,None,None,None,Ir NPs,100,0,0,0,320,120,1,0,1,0,25,0,0,0,0,0,0,0.105,0.42,0,0,5,0.5,0,290
10.1016/j.cej.2020.128155,Peoples R China,Zhejiang Univ,CHEMICAL ENGINEERING JOURNAL,16.744,3/4/2021,13,687,0.018922853,Ru,None,None,None,RuO2@NPC,100,0,0,0,25,120,1,0,0,0,350,,120,0,0,0,0,0.5,0,0,1,5,1,,209
10.1016/j.cej.2020.128155,Peoples R China,Zhejiang Univ,CHEMICAL ENGINEERING JOURNAL,16.744,3/4/2021,13,687,0.018922853,Ru,Sn,None,None,Sn-RuO2@NPC,95.23809524,4.761904762,0,0,25,120,1,0,0,0,350,,120,0,0,0,0,0.5,0,0,1,5,1,,228
10.1016/j.cej.2020.128155,Peoples R China,Zhejiang Univ,CHEMICAL ENGINEERING JOURNAL,16.744,3/4/2021,13,687,0.018922853,Ru,Sn,None,None,Sn-RuO2@NPC,90.90909091,9.090909091,0,0,25,120,1,0,0,0,350,,120,0,0,0,0,0.5,0,0,1,5,1,,178
10.1016/j.cej.2020.128155,Peoples R China,Zhejiang Univ,CHEMICAL ENGINEERING JOURNAL,16.744,3/4/2021,13,687,0.018922853,Ru,Sn,None,None,Sn-RuO2@NPC,83.33333333,16.66666667,0,0,25,120,1,0,0,0,350,,120,0,0,0,0,0.5,0,0,1,5,1,,198
10.1039/C7NR09377B,Peoples R China,Wuhan Univ,NANOSCALE,8.307,2/6/2018,87,1809,0.048092869,Ir,None,None,None,Ir nanowires,100,0,0,0,25,120,1,0,1,0,25,0,0,0,0,0,0,0.0306,0.1224,0,0,5,0.1,0,270
10.1002/adfm.201704796,South Korea,Korea Adv Inst Sci & Technol,ADVANCED FUNCTIONAL MATERIALS,19.924,12/28/2018,162,1484,0.10916442,Ir,None,None,None,IrO2?NN-L-350,100,0,0,0,80,60,1,0,0,0,350,,30,0,0,0,0,0.25,0,0,0,10,1,,304
10.1002/adfm.201704796,South Korea,Korea Adv Inst Sci & Technol,ADVANCED FUNCTIONAL MATERIALS,19.924,12/28/2018,162,1484,0.10916442,Ir,None,None,None,IrO2?NN-L-450,100,0,0,0,80,60,1,0,0,0,450,,30,0,0,0,0,0.25,0,0,0,10,1,,314
10.1002/adfm.201704796,South Korea,Korea Adv Inst Sci & Technol,ADVANCED FUNCTIONAL MATERIALS,19.924,12/28/2018,162,1484,0.10916442,Ir,None,None,None,IrO2?NN-L-550,100,0,0,0,80,60,1,0,0,0,550,,30,0,0,0,0,0.25,0,0,0,10,1,,325
10.1002/adfm.201704796,South Korea,Korea Adv Inst Sci & Technol,ADVANCED FUNCTIONAL MATERIALS,19.924,12/28/2018,162,1484,0.10916442,Ir,None,None,None,IrO2?NN-L-650,100,0,0,0,80,60,1,0,0,0,650,,30,0,0,0,0,0.25,0,0,0,10,1,,341
10.1021/acs.nanolett.6b01554,Peoples R China,Soochow Univ,NANO LETTERS,12.262,7/1/2016,279,2394,0.116541353,Ir,None,None,None,surface-clean 3D Ir,100,0,0,0,160,300,1,0,0,0,25,0,0,0,0,0,0,0.0115,0.0115,0,0,1,1,0,240
10.1039/D1EE03687D,Peoples R China,Xiamen Univ,ENERGY & ENVIRONMENTAL SCIENCE,39.714,3/31/2022,7,295,0.023728814,Zn,Ir,None,None,d-ZnIr(OH)6?NSs/C,51.03216515,48.96783485,0,0,25,720,0,0,0,0,200,,60,0,0,1,0,0.095541401,0.159235669,0,0,5,1,,252
10.1039/D1EE03687D,Peoples R China,Xiamen Univ,ENERGY & ENVIRONMENTAL SCIENCE,39.714,3/31/2022,7,295,0.023728814,Zn,Ir,None,None,ZnIrOx NSs/C,51.03216515,48.96783485,0,0,25,720,0,0,0,0,200,,60,0,1,0,0,0.095541401,0.159235669,0,0,5,1,,248
10.1039/D1EE03687D,Peoples R China,Xiamen Univ,ENERGY & ENVIRONMENTAL SCIENCE,39.714,3/31/2022,7,295,0.023728814,Zn,Ir,None,None,Ir/ZnO NSs/C,51.03216515,48.96783485,0,0,25,720,0,0,0,0,300,,60,0,0,1,0,0.095541401,0.159235669,0,0,5,1,,263
10.1039/D0TA03213A,Peoples R China,Peking Univ,JOURNAL OF MATERIALS CHEMISTRY A,14.511,8/31/2020,11,872,0.012614679,Ru,Rh,None,None,RuRh@(RuRh)O2,90.01459085,9.985409148,0,0,180,140,1,0,1,0,286,,120,0,0,0,0,0.0204,0.0816,0,0,10,0.1,1,245
10.1039/D0NR06601J,Peoples R China,Guangxi Univ,NANOSCALE,8.307,1/5/2021,10,745,0.013422819,Co,Ir,None,None,IrCo hollow nanospheres,75.73814378,24.26185622,0,0,25,2,1,1,0,0,25,0,0,0,0,0,1,0.05,0.05,0,0,5,1,1,284
10.1039/D0NR06601J,Peoples R China,Guangxi Univ,NANOSCALE,8.307,1/5/2021,10,745,0.013422819,Co,Ir,None,None,IrCo nanospheres,75.73814378,24.26185622,0,0,25,2,1,1,0,0,25,0,0,0,0,0,0,0.05,0.05,0,0,5,1,1,314
