Repository: ruiding-uchicago/NRT_Training_Materials

# Module 1 · Classical Machine Learning on Tabular Data

UChicago PME · AI Training Materials

Predict acidic-OER electrocatalyst performance from a *composition + synthesis + testing* recipe (literature-mined records), then use SHAP to find the driving factors. A generic composition-to-property template you can adapt to your own chemistry or materials project. Two parallel targets:

- **1a, Activity:** predict overpotential η₁₀ (lower is better).
- **1b, Stability:** predict log decay rate (lower is more stable). Same template, new target.

File: module_1_tabular_ML/OER_activity.csv (part 8 of 11)
DOI,Country,Facility,Journal,Impact Factor,Published Date,Cited Times,Number of days until 01/20/2023,Average cited times per day,Metal_Dopant_1,Metal_Dopant_2,Metal_Dopant_3,Metal_Dopant_4,Sample Name,Metal_Dopant_1 Proportion in Precursor ,Metal_Dopant_2 Proportion in Precursor ,Metal_Dopant_3 Proportion in Precursor ,Metal_Dopant_4 Proportion in Precursor ,Hydrothermal Temperature (Celcius degree),Hydrothermal Time (min),Hydrothermal Still/Strring (0/1),Hydrothermal Strong Reductant in Liquid (0/1),Hydrothermal Weak Reductant in Liquid (0/1),Mixed in Solid or Liquid (0/1),Annealing Temperature (Celcius Degree),Annealing Temerature Rising Rate (Celcius Degree min-1),Annealing Time (min),Annealing Still/Strring (0/1),Annealing Atomosphere Inert (0/1),Annealing Atomosphere Reductive (0/1),Post-processing Acid Wash etc. (0/1),Catalyst Loading (mg cm -2),Support Material Loading (mg cm -2),Support is not Carbon (0/1),Electrode Type_Glassy Carbon/Carbon Paper or Ti Mesh (0/1),LSV Scanning Speed (mV s-1),Electrolyte Proton Concentration (M),Electrolyte O2 Saturated (0/1),Overpotential (mV @10 mA cm-2)
10.1039/D0NR06601J,Peoples R China,Guangxi Univ,NANOSCALE,8.307,1/5/2021,10,745,0.013422819,Co,Ir,None,None,IrCo hollow nanospheres,75.73814378,24.26185622,0,0,25,2,1,1,0,0,25,0,0,0,0,0,1,0.01625,0.01625,0,0,5,1,1,324
10.1039/D0NR06601J,Peoples R China,Guangxi Univ,NANOSCALE,8.307,1/5/2021,10,745,0.013422819,Co,Ir,None,None,IrCo hollow nanospheres,75.73814378,24.26185622,0,0,25,2,1,1,0,0,25,0,0,0,0,0,1,0.0325,0.0325,0,0,5,1,1,284
10.1039/D0NR06601J,Peoples R China,Guangxi Univ,NANOSCALE,8.307,1/5/2021,10,745,0.013422819,Co,Ir,None,None,IrCo hollow nanospheres,75.73814378,24.26185622,0,0,25,2,1,1,0,0,25,0,0,0,0,0,1,0.065,0.065,0,0,5,1,1,255
10.1002/ange.201406668,England,Univ Southampton,ANGEWANDTE CHEMIE-INTERNATIONAL EDITION,16.823,10/6/2014,122,3028,0.040290621,Ru,Ce,None,None,(Na0.33Ce0.67)2Ru2O7,59.88023952,40.11976048,0,0,225,7200,0,1,0,0,25,0,0,0,0,0,0,0.5,0,0,1,10,1,,214
10.1002/ange.201406668,England,Univ Southampton,ANGEWANDTE CHEMIE-INTERNATIONAL EDITION,16.823,10/6/2014,122,3028,0.040290621,Ce,Ir,Ru,None,(Na0.33Ce0.67)2(Ir0.5Ru0.5)2O7,40.11976048,29.94011976,29.94011976,0,225,7200,0,1,0,0,25,0,0,0,0,0,0,0.5,0,0,1,10,1,,252
10.1002/ange.201406668,England,Univ Southampton,ANGEWANDTE CHEMIE-INTERNATIONAL EDITION,16.823,10/6/2014,122,3028,0.040290621,Ir,Ce,None,None,(Na0.33Ce0.67)2Ir2O7,59.88023952,40.11976048,0,0,240,7200,0,1,0,0,25,0,0,0,0,0,0,0.5,0,0,1,10,1,,278
10.1021/acssuschemeng.7b04266,Peoples R China,East China Univ Sci & Technol,ACS SUSTAINABLE CHEMISTRY & ENGINEERING,9.224,4/20/2018,80,1736,0.046082949,Mo,Ir,None,None,IM-20,80,20,0,0,180,720,0,0,0,0,450,,360,0,0,0,0,0.2,0,0,1,10,0.1,,410
10.1021/acssuschemeng.7b04266,Peoples R China,East China Univ Sci & Technol,ACS SUSTAINABLE CHEMISTRY & ENGINEERING,9.224,4/20/2018,80,1736,0.046082949,Mo,Ir,None,None,IM-30,70,30,0,0,180,720,0,0,0,0,450,,360,0,0,0,0,0.2,0,0,1,10,0.1,,347
10.1021/acssuschemeng.7b04266,Peoples R China,East China Univ Sci & Technol,ACS SUSTAINABLE CHEMISTRY & ENGINEERING,9.224,4/20/2018,80,1736,0.046082949,Mo,Ir,None,None,IM-40,60,40,0,0,180,720,0,0,0,0,450,,360,0,0,0,0,0.2,0,0,1,10,0.1,,425
10.1021/acsaem.1c03358,Peoples R China,Dalian Univ Technol,ACS APPLIED ENERGY MATERIALS,6.959,1/31/2022,4,354,0.011299435,W,Ir,None,None,IrW/WO 3 -NS-A-1.5,98.561601,1.438398999,0,0,25,,1,0,0,0,900,,180,0,1,0,0,5.2,0,0,1,5,1,,280
10.1021/acsaem.1c03358,Peoples R China,Dalian Univ Technol,ACS APPLIED ENERGY MATERIALS,6.959,1/31/2022,4,354,0.011299435,W,Ir,None,None,IrW/WO 3 -NS-A -3.1,97.02532438,2.974675623,0,0,25,,1,0,0,0,900,,180,0,1,0,0,5.2,0,0,1,5,1,,237
10.1021/acsaem.1c03358,Peoples R China,Dalian Univ Technol,ACS APPLIED ENERGY MATERIALS,6.959,1/31/2022,4,354,0.011299435,W,Ir,None,None,IrW/WO 3 -NS-A -6.25,93.99477807,6.005221932,0,0,25,,1,0,0,0,900,,180,0,1,0,0,5.2,0,0,1,5,1,,197
10.1021/acsaem.1c03358,Peoples R China,Dalian Univ Technol,ACS APPLIED ENERGY MATERIALS,6.959,1/31/2022,4,354,0.011299435,W,Ir,None,None,IrW/WO 3 -NS-A -12.5,87.95811518,12.04188482,0,0,25,,1,0,0,0,900,,180,0,1,0,0,5.2,0,0,1,5,1,,216
10.1021/acsami.8b11970,Peoples R China,Anqing Normal Univ,ACS APPLIED MATERIALS & INTERFACES,10.383,12/28/2018,49,1484,0.033018868,Ir,None,None,None,ir/gC 3 N 4 /NG-4.8,100,0,0,0,200,720,0,0,0,0,25,0,0,0,0,0,0,0.0054314,0.107722772,1,0,5,1,1,297
10.1021/acsami.8b11970,Peoples R China,Anqing Normal Univ,ACS APPLIED MATERIALS & INTERFACES,10.383,12/28/2018,49,1484,0.033018868,Ir,None,None,None,ir/gC 3 N 4 /NG-5.9,100,0,0,0,200,720,0,0,0,0,25,0,0,0,0,0,0,0.006676096,0.106478076,1,0,5,1,1,286
10.1021/acsami.8b11970,Peoples R China,Anqing Normal Univ,ACS APPLIED MATERIALS & INTERFACES,10.383,12/28/2018,49,1484,0.033018868,Ir,None,None,None,ir/gC 3 N 4 /NG-8.1,100,0,0,0,200,720,0,0,0,0,25,0,0,0,0,0,0,0.009165488,0.103988685,1,0,5,1,1,279
10.1021/acsami.8b11970,Peoples R China,Anqing Normal Univ,ACS APPLIED MATERIALS & INTERFACES,10.383,12/28/2018,49,1484,0.033018868,Ir,None,None,None,ir/NG-5/7,100,0,0,0,200,720,0,0,0,0,25,0,0,0,0,0,0,0.006449788,0.106704385,0,0,5,1,1,328
10.1021/acsami.8b11970,Peoples R China,Anqing Normal Univ,ACS APPLIED MATERIALS & INTERFACES,10.383,12/28/2018,49,1484,0.033018868,Ir,None,None,None,ir/gC 3 N 4 /NG-6.1,100,0,0,0,200,720,0,0,0,0,25,0,0,0,0,0,0,0.006902405,0.106251768,1,0,5,1,1,318
10.1021/acsami.8b11970,Peoples R China,Anqing Normal Univ,ACS APPLIED MATERIALS & INTERFACES,10.383,12/28/2018,49,1484,0.033018868,Ir,None,None,None,ir/gC 3 N 4 /NG-5.6,100,0,0,0,200,720,0,0,0,0,25,0,0,0,0,0,0,0.006336634,0.106817539,1,0,5,1,1,301
10.1016/j.checat.2022.01.012,Peoples R China,Hunan Univ,CHEM CATALYSIS,0,3/17/2022,7,314,0.022292994,Cu,Ru,None,None,H-RuO2-1,75.7212496,24.2787504,0,0,25,60,1,0,0,0,25,0,0,0,0,0,1,0.25477707,0,0,0,5,1,1,227
10.1016/j.checat.2022.01.012,Peoples R China,Hunan Univ,CHEM CATALYSIS,0,3/17/2022,7,314,0.022292994,Cu,Ru,None,None,H-RuO2-2,75.7212496,24.2787504,0,0,25,120,1,0,0,0,25,0,0,0,0,0,1,0.25477707,0,0,0,5,1,1,200
10.1016/j.checat.2022.01.012,Peoples R China,Hunan Univ,CHEM CATALYSIS,0,3/17/2022,7,314,0.022292994,Cu,Ru,None,None,H-RuO2-3,75.7212496,24.2787504,0,0,25,180,1,0,0,0,25,0,0,0,0,0,1,0.25477707,0,0,0,5,1,1,235
10.1016/j.checat.2022.01.012,Peoples R China,Hunan Univ,CHEM CATALYSIS,0,3/17/2022,7,314,0.022292994,Cu,Ru,None,None,H-RuO2-4,75.7212496,24.2787504,0,0,25,240,1,0,0,0,25,0,0,0,0,0,1,0.25477707,0,0,0,5,1,1,244
10.1016/j.checat.2022.01.012,Peoples R China,Hunan Univ,CHEM CATALYSIS,0,3/17/2022,7,314,0.022292994,Al,Ru,None,None,Al-RuO2,88.08499371,11.91500629,0,0,25,120,1,0,0,0,25,0,0,0,0,0,1,0.25477707,0,0,0,5,1,1,248
10.1016/j.checat.2022.01.012,Peoples R China,Hunan Univ,CHEM CATALYSIS,0,3/17/2022,7,314,0.022292994,Fe,Ru,None,None,Fe-RuO2,78.0911954,21.9088046,0,0,25,120,1,0,0,0,25,0,0,0,0,0,1,0.25477707,0,0,0,5,1,1,260
10.1016/j.checat.2022.01.012,Peoples R China,Hunan Univ,CHEM CATALYSIS,0,3/17/2022,7,314,0.022292994,Co,Ru,None,None,Co-RuO2,77.48490907,22.51509093,0,0,25,120,1,0,0,0,25,0,0,0,0,0,1,0.25477707,0,0,0,5,1,1,234
10.1016/j.checat.2022.01.012,Peoples R China,Hunan Univ,CHEM CATALYSIS,0,3/17/2022,7,314,0.022292994,Ru,Co,None,None,5-H-RuO2,82.78681103,17.21318897,0,0,25,120,1,0,0,0,25,0,0,0,0,0,1,0.25477707,0,0,0,5,1,1,246
10.1016/j.checat.2022.01.012,Peoples R China,Hunan Univ,CHEM CATALYSIS,0,3/17/2022,7,314,0.022292994,Ru,Co,None,None,15-H-RuO2,61.58524264,38.41475736,0,0,25,120,1,0,0,0,25,0,0,0,0,0,1,0.25477707,0,0,0,5,1,1,243
10.1016/j.checat.2022.01.012,Peoples R China,Hunan Univ,CHEM CATALYSIS,0,3/17/2022,7,314,0.022292994,Cu,Ru,None,None,30-H-RuO2,55.50673656,44.49326344,0,0,25,120,1,0,0,0,25,0,0,0,0,0,1,0.25477707,0,0,0,5,1,1,240
10.1016/j.checat.2022.01.012,Peoples R China,Hunan Univ,CHEM CATALYSIS,0,3/17/2022,7,314,0.022292994,Cu,Ru,None,None,45-H-RuO2,65.17253201,34.82746799,0,0,25,120,1,0,0,0,25,0,0,0,0,0,1,0.25477707,0,0,0,5,1,1,224
10.1016/j.checat.2022.01.012,Peoples R China,Hunan Univ,CHEM CATALYSIS,0,3/17/2022,7,314,0.022292994,Cu,Ru,None,None,60-H-RuO2,71.38820837,28.61179163,0,0,25,120,1,0,0,0,25,0,0,0,0,0,1,0.25477707,0,0,0,5,1,1,219
10.1016/j.checat.2022.01.012,Peoples R China,Hunan Univ,CHEM CATALYSIS,0,3/17/2022,7,314,0.022292994,Cu,Ru,None,None,90-H-RuO2,78.91449167,21.08550833,0,0,25,120,1,0,0,0,25,0,0,0,0,0,1,0.25477707,0,0,0,5,1,1,237
10.1016/j.checat.2022.01.012,Peoples R China,Hunan Univ,CHEM CATALYSIS,0,3/17/2022,7,314,0.022292994,Cu,Ru,None,None,H-RuO2-2,75.7212496,24.2787504,0,0,25,120,1,0,0,0,25,0,0,0,0,0,1,0.25477707,0,0,0,5,0.1,1,243
10.1038/s41929-021-00732-9,Japan,RIKEN,NATURE CATALYSIS,40.706,3/3/2022,38,323,0.117647059,Co,Mn,None,None,Co2MnO4,66.66666667,33.33333333,0,0,25,,1,0,0,0,25,0,0,0,0,0,0,10,0,0,1,10,1,,330
10.1002/bkcs.12382,South Korea,Ewha Womans Univ,BULLETIN OF THE KOREAN CHEMICAL SOCIETY,1.241,9/7/2021,9,500,0.018,Ir,None,None,None,Ir NF,100,0,0,0,25,,1,0,0,0,500,3,60,0,0,0,0,0.857142857,0,0,0,5,1,,265
10.1002/bkcs.12382,South Korea,Ewha Womans Univ,BULLETIN OF THE KOREAN CHEMICAL SOCIETY,1.241,9/7/2021,9,500,0.018,Ir,Co,None,None,Ir0.75Co0.25 NF,75,25,0,0,25,,1,0,0,0,500,3,60,0,0,0,0,0.857142857,0,0,0,5,1,,253
10.1002/bkcs.12382,South Korea,Ewha Womans Univ,BULLETIN OF THE KOREAN CHEMICAL SOCIETY,1.241,9/7/2021,9,500,0.018,Ir,Co,None,None,Ir0.5Co0.5 NF,50,50,0,0,25,,1,0,0,0,500,3,60,0,0,0,0,0.857142857,0,0,0,5,1,,248
10.1002/bkcs.12382,South Korea,Ewha Womans Univ,BULLETIN OF THE KOREAN CHEMICAL SOCIETY,1.241,9/7/2021,9,500,0.018,Co,Ir,None,None,Ir0.25Co0.75 NF,75,25,0,0,25,,1,0,0,0,500,3,60,0,0,0,0,0.857142857,0,0,0,5,1,,252
10.1016/j.apcatb.2022.121199,Peoples R China,Jilin Univ,APPLIED CATALYSIS B-ENVIRONMENTAL,24.319,5/6/2022,9,259,0.034749035,Ru,None,None,None,Ru-30,100,0,0,0,25,300,0,1,0,0,350,,30,0,0,0,0,1,0,0,1,1,1,,181
10.1016/j.apcatb.2022.121199,Peoples R China,Jilin Univ,APPLIED CATALYSIS B-ENVIRONMENTAL,24.319,5/6/2022,9,259,0.034749035,Ru,None,None,None,Ru-60,100,0,0,0,25,300,0,1,0,0,350,,60,0,0,0,0,1,0,0,1,1,1,,217
10.1016/j.apcatb.2022.121199,Peoples R China,Jilin Univ,APPLIED CATALYSIS B-ENVIRONMENTAL,24.319,5/6/2022,9,259,0.034749035,Ru,None,None,None,Ru-30,100,0,0,0,25,300,0,1,0,0,250,,30,0,0,0,0,1,0,0,1,1,1,,180
10.1016/j.apcatb.2022.121199,Peoples R China,Jilin Univ,APPLIED CATALYSIS B-ENVIRONMENTAL,24.319,5/6/2022,9,259,0.034749035,Ru,None,None,None,Ru-30,100,0,0,0,25,300,0,1,0,0,450,,30,0,0,0,0,1,0,0,1,1,1,,186
10.1016/j.apcatb.2022.121199,Peoples R China,Jilin Univ,APPLIED CATALYSIS B-ENVIRONMENTAL,24.319,5/6/2022,9,259,0.034749035,Ru,None,None,None,Ru-30,100,0,0,0,25,300,0,1,0,0,550,,30,0,0,0,0,1,0,0,1,1,1,,221
10.1016/S1872-2067(21)63952-9,Peoples R China,Soochow Univ,CHINESE JOURNAL OF CATALYSIS,12.92,6/8/2022,5,226,0.022123894,Ru,None,None,None,Ru ONAs,100,0,0,0,210,180,1,0,1,0,250,,90,0,0,0,0,0.08492569,0.16985138,0,0,5,1,,256
10.1016/S1872-2067(21)63952-9,Peoples R China,Soochow Univ,CHINESE JOURNAL OF CATALYSIS,12.92,6/8/2022,5,226,0.022123894,Ru,Pt,None,None,5%-Pt-Ru-ONAs,87.54759065,12.45240935,0,0,210,300,1,0,1,0,250,,90,0,0,0,0,0.08492569,0.16985138,0,0,5,1,,240
10.1016/S1872-2067(21)63952-9,Peoples R China,Soochow Univ,CHINESE JOURNAL OF CATALYSIS,12.92,6/8/2022,5,226,0.022123894,Ru,Pt,None,None,2%-Pt-Ru-ONAs,94.25441683,5.745583172,0,0,210,300,1,0,1,0,250,,90,0,0,0,0,0.08492569,0.16985138,0,0,5,1,,227
10.1016/S1872-2067(21)63952-9,Peoples R China,Soochow Univ,CHINESE JOURNAL OF CATALYSIS,12.92,6/8/2022,5,226,0.022123894,Ru,Pt,None,None,10%-Pt-Ru-ONAs,77.85301458,22.14698542,0,0,210,300,1,0,1,0,250,,90,0,0,0,0,0.08492569,0.16985138,0,0,5,1,,265
10.1016/S1872-2067(21)63952-9,Peoples R China,Soochow Univ,CHINESE JOURNAL OF CATALYSIS,12.92,6/8/2022,5,226,0.022123894,Ru,None,None,None,Ru ONAs,100,0,0,0,210,180,1,0,1,0,250,,90,0,0,0,0,0.08492569,0.16985138,0,0,5,0.1,,271
10.1016/S1872-2067(21)63952-9,Peoples R China,Soochow Univ,CHINESE JOURNAL OF CATALYSIS,12.92,6/8/2022,5,226,0.022123894,Ru,Pt,None,None,5%-Pt-Ru-ONAs,87.54759065,12.45240935,0,0,210,300,1,0,1,0,250,,90,0,0,0,0,0.08492569,0.16985138,0,0,5,0.1,,252
10.1016/S1872-2067(21)63952-9,Peoples R China,Soochow Univ,CHINESE JOURNAL OF CATALYSIS,12.92,6/8/2022,5,226,0.022123894,Ru,Pt,None,None,2%-Pt-Ru-ONAs,94.25441683,5.745583172,0,0,210,300,1,0,1,0,250,,90,0,0,0,0,0.08492569,0.16985138,0,0,5,0.1,,234
10.1016/S1872-2067(21)63952-9,Peoples R China,Soochow Univ,CHINESE JOURNAL OF CATALYSIS,12.92,6/8/2022,5,226,0.022123894,Ru,Pt,None,None,10%-Pt-Ru-ONAs,77.85301458,22.14698542,0,0,210,300,1,0,1,0,250,,90,0,0,0,0,0.08492569,0.16985138,0,0,5,0.1,,280
10.1186/s40580-022-00311-z,USA,Univ Illinois,NANO CONVERGENCE,10.038,5/29/2022,0,236,0,Y,Ru,None,None,Y2Ru2O7,50,50,0,0,80,300,1,0,0,0,1000,5,720,0,0,0,0,0.0255102,0.0255102,0,0,10,0.1,1,379
10.1186/s40580-022-00311-z,USA,Univ Illinois,NANO CONVERGENCE,10.038,5/29/2022,0,236,0,Y,Ru,Mn,None,Y2Ru1.8Mn0.2O7,50,45,5,0,80,300,1,0,0,0,1000,5,720,0,0,0,0,0.0255102,0.0255102,0,0,10,0.1,1,401
10.1186/s40580-022-00311-z,USA,Univ Illinois,NANO CONVERGENCE,10.038,5/29/2022,0,236,0,Y,Ru,Mn,None,Y2Ru1.6Mn0.4O7,50,40,10,0,80,300,1,0,0,0,1000,5,720,0,0,0,0,0.0255102,0.0255102,0,0,10,0.1,1,403
10.1186/s40580-022-00311-z,USA,Univ Illinois,NANO CONVERGENCE,10.038,5/29/2022,0,236,0,Y,Ru,Mn,None,Y2Ru1.4Mn0.6O7,50,35,15,0,80,300,1,0,0,0,1000,5,720,0,0,0,0,0.0255102,0.0255102,0,0,10,0.1,1,419
10.1186/s40580-022-00311-z,USA,Univ Illinois,NANO CONVERGENCE,10.038,5/29/2022,0,236,0,Y,Ru,Mn,None,Y2Ru1.2Mn0.8O7,50,30,20,0,80,300,1,0,0,0,1000,5,720,0,0,0,0,0.0255102,0.0255102,0,0,10,0.1,1,398
10.1186/s40580-022-00311-z,USA,Univ Illinois,NANO CONVERGENCE,10.038,5/29/2022,0,236,0,Y,Ru,Mn,None,Y2Ru1Mn1O7,50,25,25,0,80,300,1,0,0,0,1000,5,720,0,0,0,0,0.0255102,0.0255102,0,0,10,0.1,1,389
10.1186/s40580-022-00311-z,USA,Univ Illinois,NANO CONVERGENCE,10.038,5/29/2022,0,236,0,Y,Mn,Ru,None,Y2Mn1.2Ru0.8O7,50,30,20,0,80,300,1,0,0,0,1000,5,720,0,0,0,0,0.0255102,0.0255102,0,0,10,0.1,1,416
10.1016/j.jallcom.2022.163787,Peoples R China,Chongqing Jiaotong Univ,JOURNAL OF ALLOYS AND COMPOUNDS,6.371,2/10/2022,5,344,0.014534884,Ru,None,None,None,Ru-RuO2-NC,100,0,0,0,25,,1,0,0,1,700,5,120,0,1,0,0,0.282142857,0.075,0,0,5,1,,176
10.1016/j.cej.2021.130337,Peoples R China,China Univ Geosci Wuhan,CHEMICAL ENGINEERING JOURNAL,16.744,11/21/2021,9,425,0.021176471,Ir,Ni,None,None,¦Á-Ni(OH) 2 @Ir,66.66666667,33.33333333,0,0,40,180,1,1,0,0,25,0,0,0,0,0,0,0.285,0,0,0,5,1,,238
10.1007/s12274-022-4337-z,Peoples R China,Univ Sci & Technol China,NANO RESEARCH,10.269,5/14/2022,2,251,0.007968127,B,Ru,None,None,B-RuO2,75,25,0,0,180,640,0,0,0,0,300,,120,0,0,0,0,0.10191,0,0,0,2,1,,200
10.1007/s12274-022-4337-z,Peoples R China,Univ Sci & Technol China,NANO RESEARCH,10.269,5/14/2022,2,251,0.007968127,B,Ru,None,None,B-RuO2,66.66666667,33.33333333,0,0,180,640,0,0,0,0,300,,120,0,0,0,0,0.10191,0,0,0,2,1,,256
10.1007/s12274-022-4337-z,Peoples R China,Univ Sci & Technol China,NANO RESEARCH,10.269,5/14/2022,2,251,0.007968127,B,Ru,None,None,B-RuO2,80,20,0,0,180,640,0,0,0,0,300,,120,0,0,0,0,0.10191,0,0,0,2,1,,241
10.1016/j.jpowsour.2022.231189,Peoples R China,Chinese Acad Sci,JOURNAL OF POWER SOURCES,9.794,4/25/2022,2,270,0.007407407,Ir,Ru,None,None,IrRu x @Ir,68.43867012,31.56132988,0,0,90,180,1,0,0,0,350,10,120,0,0,1,1,0.071428571,0,0,0,5,1,1,288
10.1016/j.ijhydene.2022.02.078,Peoples R China,Hubei Univ,INTERNATIONAL JOURNAL OF HYDROGEN ENERGY,7.139,5/11/2022,5,254,0.019685039,Fe,Ir,None,None,Ir(5)/Fe@NCNT-900,99.77820683,0.221793169,0,0,80,360,1,0,0,0,900,5,360,0,1,0,1,0.255,0,0,0,10,1,,437
10.1016/j.ijhydene.2022.02.078,Peoples R China,Hubei Univ,INTERNATIONAL JOURNAL OF HYDROGEN ENERGY,7.139,5/11/2022,5,254,0.019685039,Fe,Ir,None,None,Ir(20)/Fe@NCNT-900,99.11869137,0.881308628,0,0,80,360,1,0,0,0,900,5,360,0,1,0,1,0.255,0,0,0,10,1,,300
10.1016/j.ijhydene.2022.02.078,Peoples R China,Hubei Univ,INTERNATIONAL JOURNAL OF HYDROGEN ENERGY,7.139,5/11/2022,5,254,0.019685039,Fe,Ir,None,None,Ir(40)/Fe@NCNT-900,98.25278114,1.747218865,0,0,80,360,1,0,0,0,900,5,360,0,1,0,1,0.255,0,0,0,10,1,,363
10.1016/j.ijhydene.2022.02.078,Peoples R China,Hubei Univ,INTERNATIONAL JOURNAL OF HYDROGEN ENERGY,7.139,5/11/2022,5,254,0.019685039,Fe,Ir,None,None,Ir(20)/Fe@NCNT-850,99.11869137,0.881308628,0,0,80,360,1,0,0,0,850,5,360,0,1,0,1,0.255,0,0,0,10,1,,395
10.1016/j.ijhydene.2022.02.078,Peoples R China,Hubei Univ,INTERNATIONAL JOURNAL OF HYDROGEN ENERGY,7.139,5/11/2022,5,254,0.019685039,Fe,Ir,None,None,Ir(20)/Fe@NCNT-950,99.11869137,0.881308628,0,0,80,360,1,0,0,0,950,5,360,0,1,0,1,0.255,0,0,0,10,1,,370
10.1007/s12678-022-00717-7,India,Univ Madras,ELECTROCATALYSIS,2.933,3/8/2022,0,318,0,Ir,Pt,Pd,None,Ir50Pd5Pt45/C in-situ,50,45,5,0,140,360,1,0,1,0,25,0,0,0,0,0,0,0.318696882,0.743626058,0,0,10,1,,381
10.1007/s12678-022-00717-7,India,Univ Madras,ELECTROCATALYSIS,2.933,3/8/2022,0,318,0,Pt,Ir,Pd,None,Ir30Pd5Pt65/C in-situ,65,30,5,0,140,360,1,0,1,0,25,0,0,0,0,0,0,0.318696882,0.743626058,0,0,10,1,,391
10.1039/D1TA07789A,Peoples R China,Zhejiang Univ Technol,JOURNAL OF MATERIALS CHEMISTRY A,14.511,1/15/2022,9,370,0.024324324,Ru,Ir,Te,None,RuIrTe NTs,40.18838305,40.18838305,19.62323391,0,190,120,1,0,1,0,25,0,0,0,0,0,0,0.354107649,0,0,0,5,1,,205
10.1039/D1TA07789A,Peoples R China,Zhejiang Univ Technol,JOURNAL OF MATERIALS CHEMISTRY A,14.511,1/15/2022,9,370,0.024324324,Ir,Te,None,None,IrTe NTs,67.19160105,32.80839895,0,0,190,120,1,0,1,0,25,0,0,0,0,0,0,0.354107649,0,0,0,5,1,,311
10.1039/D2TA00459C,Peoples R China,Yanshan Univ,JOURNAL OF MATERIALS CHEMISTRY A,14.511,5/12/2022,2,253,0.007905138,Ir,Pt,Pd,None,PdPt3Ir1 PNTs/C,41.1562384,30.51584506,28.32791654,0,200,60,1,0,1,0,25,0,0,0,0,0,0,0.010191083,0.040764331,0,0,10,0.1,1,358
10.1039/D2TA00459C,Peoples R China,Yanshan Univ,JOURNAL OF MATERIALS CHEMISTRY A,14.511,5/12/2022,2,253,0.007905138,Ir,Pt,Pd,None,PdPt3Ir1 PNTs/C-400,41.1562384,30.51584506,28.32791654,0,200,60,1,0,1,0,400,,120,0,1,0,0,0.010191083,0.040764331,0,0,10,0.1,1,337
10.1039/C6NR08359E,Peoples R China,Peking Univ,NANOSCALE,8.307,3/22/2017,56,2130,0.02629108,Ir,Pt,None,None,Pt-Ir NOs,50,50,0,0,180,1440,0,0,1,0,350,,240,0,0,0,0,0.040816327,0.163265306,0,0,10,1,1,334
10.1002/anie.202102275,USA,Georgia Inst Technol,ANGEWANDTE CHEMIE-INTERNATIONAL EDITION,16.823,3/27/2021,20,664,0.030120482,Pd,Ir,Pt,None,Pt1.4L/Ir3.1L nanocages/C,74.60966593,18.36918298,7.02115109,0,190,10,1,0,1,0,25,0,0,0,0,0,0,0.0153,0.0612,0,0,10,0.1,1,271
10.1002/anie.202102275,USA,Georgia Inst Technol,ANGEWANDTE CHEMIE-INTERNATIONAL EDITION,16.823,3/27/2021,20,664,0.030120482,Pd,Pt,Ir,None,Pt3.1L/Ir1.3L nanocages/C,75.04973528,17.09223589,7.858028832,0,190,10,1,0,1,0,25,0,0,0,0,0,0,0.0153,0.0612,0,0,10,0.1,1,312
10.1002/anie.202102275,USA,Georgia Inst Technol,ANGEWANDTE CHEMIE-INTERNATIONAL EDITION,16.823,3/27/2021,20,664,0.030120482,Pd,Ir,Pt,None,Ir3.2L/Pt1.4L nanocages/C,74.0323118,17.51141121,8.456276994,0,190,10,1,0,1,0,25,0,0,0,0,0,0,0.0153,0.0612,0,0,10,0.1,1,259
10.1016/j.nanoen.2022.107445,Peoples R China,Wuhan Univ Technol,NANO ENERGY,19.069,8/19/2022,3,154,0.019480519,S,Mo,Ru,None,Ru@MoO(S)3,93.60374415,6.24024961,0.15600624,0,80,600,0,0,0,0,600,,120,0,1,0,0,0.714,0,0,0,5,1,,265
10.1039/D2TA00870J,USA,Washington State Univ,JOURNAL OF MATERIALS CHEMISTRY A,14.511,5/12/2022,1,253,0.003952569,Ir,Pb,None,None,Ir5Pb,83.33333333,16.66666667,0,0,190,300,0,0,1,0,25,0,0,0,0,0,0,0.032611465,0,0,0,10,0.1,0,444
10.1039/D2TA00870J,USA,Washington State Univ,JOURNAL OF MATERIALS CHEMISTRY A,14.511,5/12/2022,1,253,0.003952569,Ir,Pb,None,None,Ir4Pb,80,20,0,0,190,300,0,0,1,0,25,0,0,0,0,0,0,0.032611465,0,0,0,10,0.1,0,381
10.1039/D2TA00870J,USA,Washington State Univ,JOURNAL OF MATERIALS CHEMISTRY A,14.511,5/12/2022,1,253,0.003952569,Ir,Pb,None,None,Ir3Pb,75,25,0,0,190,300,0,0,1,0,25,0,0,0,0,0,0,0.032611465,0,0,0,10,0.1,0,308
10.1021/acsaem.2c00292,South Korea,Ewha Womans Univ,ACS APPLIED ENERGY MATERIALS,6.959,6/26/2022,0,208,0,Ir,Zn,None,None,IrO2-ZnO_12,65.89518971,34.10481029,0,0,70,75,1,0,0,0,600,,720,0,0,0,0,0.849858357,0,0,0,10,1,0,254
10.1021/acsaem.2c00292,South Korea,Ewha Womans Univ,ACS APPLIED ENERGY MATERIALS,6.959,6/26/2022,0,208,0,Ir,Zn,None,None,IrO2-ZnO_3,65.89518971,34.10481029,0,0,70,75,1,0,0,0,600,,180,0,0,0,0,0.849858357,0,0,0,10,1,0,270
10.1021/acsaem.2c00292,South Korea,Ewha Womans Univ,ACS APPLIED ENERGY MATERIALS,6.959,6/26/2022,0,208,0,Ir,Zn,None,None,IrO2-ZnO_1,65.89518971,34.10481029,0,0,70,75,1,0,0,0,600,,60,0,0,0,0,0.849858357,0,0,0,10,1,0,267
10.1021/acsaem.2c00292,South Korea,Ewha Womans Univ,ACS APPLIED ENERGY MATERIALS,6.959,6/26/2022,0,208,0,Ir,None,None,None,IrO2_12,100,0,0,0,70,75,1,0,0,0,600,,720,0,0,0,0,0.849858357,0,0,0,10,1,0,297
10.1021/acsomega.9b04237,Peoples R China,East China Univ Sci & Technol,ACS OMEGA,4.132,4/29/2020,18,996,0.018072289,Ru,Mn,Fe,None,MnFeRu-50,50,25,25,0,150,600,0,0,0,0,600,,360,0,0,0,0,0.2,0,0,1,50,0.1,,323
10.1021/acsomega.9b04237,Peoples R China,East China Univ Sci & Technol,ACS OMEGA,4.132,4/29/2020,18,996,0.018072289,Ru,Mn,Fe,None,MnFeRu-70,70,15,15,0,150,600,0,0,0,0,600,,360,0,0,0,0,0.2,0,0,1,50,0.1,,281
10.1021/acsomega.9b04237,Peoples R China,East China Univ Sci & Technol,ACS OMEGA,4.132,4/29/2020,18,996,0.018072289,Ru,Mn,Fe,None,MnFeRu-80,80,10,10,0,150,600,0,0,0,0,600,,360,0,0,0,0,0.2,0,0,1,50,0.1,,336
10.1021/acsomega.9b04237,Peoples R China,East China Univ Sci & Technol,ACS OMEGA,4.132,4/29/2020,18,996,0.018072289,Ru,Mn,Fe,None,MnFeRu-90,90,5,5,0,150,600,0,0,0,0,600,,360,0,0,0,0,0.2,0,0,1,50,0.1,,262
10.1021/acsaem.9b00266,Peoples R China,East China Univ Sci & Technol,ACS APPLIED ENERGY MATERIALS,6.959,7/10/2019,33,1290,0.025581395,Ru,Co,Ni,None,Ru0.9Co0.06Ni0.04,90,6,4,0,150,600,0,0,0,0,600,,360,0,0,0,0,0.2,0,0,1,50,0.1,,332
10.1021/acsaem.9b00266,Peoples R China,East China Univ Sci & Technol,ACS APPLIED ENERGY MATERIALS,6.959,7/10/2019,33,1290,0.025581395,Ru,Co,Ni,None,Ru0.9Co0.05Ni0.05,90,5,5,0,150,600,0,0,0,0,600,,360,0,0,0,0,0.2,0,0,1,50,0.1,,364
10.1021/acsaem.9b00266,Peoples R China,East China Univ Sci & Technol,ACS APPLIED ENERGY MATERIALS,6.959,7/10/2019,33,1290,0.025581395,Ru,Co,Ni,None,Ru0.8Co0.12Ni0.08,80,12,8,0,150,600,0,0,0,0,600,,360,0,0,0,0,0.2,0,0,1,50,0.1,,400
10.1021/acsaem.9b00266,Peoples R China,East China Univ Sci & Technol,ACS APPLIED ENERGY MATERIALS,6.959,7/10/2019,33,1290,0.025581395,Ru,Co,Ni,None,Ru0.7Co0.18Ni0.12,70,18,12,0,150,600,0,0,0,0,600,,360,0,0,0,0,0.2,0,0,1,50,0.1,,371
10.1021/acsaem.9b00266,Peoples R China,East China Univ Sci & Technol,ACS APPLIED ENERGY MATERIALS,6.959,7/10/2019,33,1290,0.025581395,Ru,Co,Ni,None,Ru0.7Co0.15Ni0.15,70,15,15,0,150,600,0,0,0,0,600,,360,0,0,0,0,0.2,0,0,1,50,0.1,,456
10.1002/cctc.202001428,Netherlands,Eindhoven Univ Technol,CHEMCATCHEM,5.501,11/27/2020,12,784,0.015306122,Co,None,None,None,1L/FTO,100,0,0,0,25,3.5,1,0,0,0,300,,70,0,0,0,0,0.040677966,0,0,1,10,0.1,,564
10.1002/cctc.202001428,Netherlands,Eindhoven Univ Technol,CHEMCATCHEM,5.501,11/27/2020,12,784,0.015306122,Co,None,None,None,3L/FTO,100,0,0,0,25,3.5,1,0,0,0,300,,70,0,0,0,0,0.174135684,0,0,1,10,0.1,,520
10.1002/cctc.202001428,Netherlands,Eindhoven Univ Technol,CHEMCATCHEM,5.501,11/27/2020,12,784,0.015306122,Co,Li,None,None,Li 5 at% 3L/FTO,95,5,0,0,25,3.5,1,0,0,0,300,,70,0,0,0,0,0.174135684,0,0,1,10,0.1,,508
10.1002/cctc.202001428,Netherlands,Eindhoven Univ Technol,CHEMCATCHEM,5.501,11/27/2020,12,784,0.015306122,Co,Li,None,None,Li 7.5 at% 3L/FTO,92.5,7.5,0,0,25,3.5,1,0,0,0,300,,70,0,0,0,0,0.174135684,0,0,1,10,0.1,,513
10.1002/cctc.202001428,Netherlands,Eindhoven Univ Technol,CHEMCATCHEM,5.501,11/27/2020,12,784,0.015306122,Co,Li,None,None,Li 10 at% 3L/FTO,90,10,0,0,25,3.5,1,0,0,0,300,,70,0,0,0,0,0.174135684,0,0,1,10,0.1,,517
10.1002/aesr.202000074,Peoples R China,Zhengzhou Univ,ADVANCED ENERGY & SUSTANINABILITY RESEARCH,0,5/8/2022,4,257,0.015564202,Se,Ir,Bi,None,BiIr 4 Se 8,61.53846154,30.76923077,7.692307692,0,25,180,1,0,0,1,900,1.5,7200,0,1,0,0,0.25,0,0,0,10,1,1,379
10.1016/j.jpowsour.2022.231069,South Korea,Korea Adv Inst Sci & Technol,JOURNAL OF POWER SOURCES,9.794,4/27/2022,6,268,0.02238806,Ir,None,None,None,AC,100,0,0,0,160,180,1,0,1,0,25,0,0,0,0,0,0,0.25,0,0,0,10,2,,288
10.1016/j.jpowsour.2022.231069,South Korea,Korea Adv Inst Sci & Technol,JOURNAL OF POWER SOURCES,9.794,4/27/2022,6,268,0.02238806,Na,Ir,None,None,NN,98.59387919,1.406120806,0,0,80,60,0,0,0,0,550,,30,0,0,0,0,0.25,0,0,0,10,2,,315
10.1002/smll.201804577,Australia,Univ New South Wales,SMALL,15.153,7/9/2019,35,1291,0.027110767,Ru,None,None,None,Ru-faceted,100,0,0,0,145,2880,1,0,1,0,25,0,0,0,0,0,0,0.127388535,0,0,0,50,0.1,0,180
10.1039/D1CC02349G,Peoples R China,China Univ Geosci Wuhan,CHEMICAL COMMUNICATIONS,6.065,8/15/2021,4,523,0.007648184,Fe,Ir,None,None,Ir-NS,66.80865733,33.19134267,0,0,25,360,1,1,0,0,25,0,0,0,0,0,1,0.285,2.565,0,0,5,1,,254
10.1039/D1CC02349G,Peoples R China,China Univ Geosci Wuhan,CHEMICAL COMMUNICATIONS,6.065,8/15/2021,4,523,0.007648184,Ir,None,None,None,Ir-NP,100,0,0,0,25,360,1,1,0,0,25,0,0,0,0,0,1,0.285,2.565,0,0,5,1,,266
10.1149/1945-7111/ab9b0c,Peoples R China,Shanghai Univ,JOURNAL OF THE ELECTROCHEMICAL SOCIETY,4.371,11/17/2020,12,794,0.01511335,Zn,Ir,None,None,Ir-C/1,98.20770931,1.792290695,0,0,25,300,1,0,0,0,950,1,120,0,1,0,0,0.010265494,0.188678185,0,0,10,1,0,360
10.1149/1945-7111/ab9b0c,Peoples R China,Shanghai Univ,JOURNAL OF THE ELECTROCHEMICAL SOCIETY,4.371,11/17/2020,12,794,0.01511335,Zn,Ir,None,None,Ir-C/2,96.47853353,3.521466474,0,0,25,300,1,0,0,0,950,1,120,0,1,0,0,0.010026761,0.188916917,0,0,10,1,0,427
10.1002/admi.202001145,Peoples R China,Wuhan Univ Technol,ADVANCED MATERIALS INTERFACES,6.389,11/30/2020,9,781,0.011523688,Ir,Ni,None,None,Ir3Ni2/BMNC,60,40,0,0,160,300,1,0,1,0,200,5,120,0,1,0,0,0.032648,0.391352,0,0,5,0.1,0,321
10.1016/j.jechem.2022.04.052,Peoples R China,Qingdao Univ Sci & Technol,JOURNAL OF ENERGY CHEMISTRY,13.599,6/11/2022,5,223,0.022421525,F,Co,Mn,None,Mn3-CoO,75,24.25,0.75,0,130,540,0,0,0,0,350,3,120,0,1,0,0,100,0,0,1,5,1,,334
10.1016/j.jechem.2022.04.052,Peoples R China,Qingdao Univ Sci & Technol,JOURNAL OF ENERGY CHEMISTRY,13.599,6/11/2022,5,223,0.022421525,F,Co,Mn,None,Mn6-CoO,75,23.5,1.5,0,130,540,0,0,0,0,350,3,120,0,1,0,0,100,0,0,1,5,1,,332
10.1016/j.jechem.2022.04.052,Peoples R China,Qingdao Univ Sci & Technol,JOURNAL OF ENERGY CHEMISTRY,13.599,6/11/2022,5,223,0.022421525,F,Co,Mn,None,Mn9-CoO,75,22.75,2.25,0,130,540,0,0,0,0,350,3,120,0,1,0,0,100,0,0,1,5,1,,366
10.1016/j.jechem.2022.04.052,Peoples R China,Qingdao Univ Sci & Technol,JOURNAL OF ENERGY CHEMISTRY,13.599,6/11/2022,5,223,0.022421525,F,Co,Mn,None,Mn12-CoO,75,22,3,0,130,540,0,0,0,0,350,3,120,0,1,0,0,100,0,0,1,5,1,,397
10.1016/j.jechem.2022.04.052,Peoples R China,Qingdao Univ Sci & Technol,JOURNAL OF ENERGY CHEMISTRY,13.599,6/11/2022,5,223,0.022421525,F,Co,Mn,None,Mn15-CoO,75,21.25,3.75,0,130,540,0,0,0,0,350,3,120,0,1,0,0,100,0,0,1,5,1,,451
10.1016/j.jechem.2022.04.052,Peoples R China,Qingdao Univ Sci & Technol,JOURNAL OF ENERGY CHEMISTRY,13.599,6/11/2022,5,223,0.022421525,F,Co,None,None,CoO,75,25,0,0,130,540,0,0,0,0,350,3,120,0,1,0,0,100,0,0,1,5,1,,475
10.1016/j.jechem.2022.04.052,Peoples R China,Qingdao Univ Sci & Technol,JOURNAL OF ENERGY CHEMISTRY,13.599,6/11/2022,5,223,0.022421525,F,Co,Mn,None,Mn3-CoOOH,75,24.25,0.75,0,130,540,0,0,0,0,25,0,0,0,0,0,0,121.3333333,0,0,1,5,1,,479
10.1016/j.jechem.2022.04.052,Peoples R China,Qingdao Univ Sci & Technol,JOURNAL OF ENERGY CHEMISTRY,13.599,6/11/2022,5,223,0.022421525,F,Co,Mn,None,Mn6-CoOOH,75,23.5,1.5,0,130,540,0,0,0,0,25,0,0,0,0,0,0,121.3333333,0,0,1,5,1,,386
10.1016/j.jechem.2022.04.052,Peoples R China,Qingdao Univ Sci & Technol,JOURNAL OF ENERGY CHEMISTRY,13.599,6/11/2022,5,223,0.022421525,F,Co,Mn,None,Mn9-CoOOH,75,22.75,2.25,0,130,540,0,0,0,0,25,0,0,0,0,0,0,121.3333333,0,0,1,5,1,,502
10.1016/j.jechem.2022.04.052,Peoples R China,Qingdao Univ Sci & Technol,JOURNAL OF ENERGY CHEMISTRY,13.599,6/11/2022,5,223,0.022421525,F,Co,Mn,None,Mn12-CoOOH,75,22,3,0,130,540,0,0,0,0,25,0,0,0,0,0,0,121.3333333,0,0,1,5,1,,614
10.1016/j.jechem.2022.04.052,Peoples R China,Qingdao Univ Sci & Technol,JOURNAL OF ENERGY CHEMISTRY,13.599,6/11/2022,5,223,0.022421525,F,Co,Mn,None,Mn15-CoOOH,75,21.25,3.75,0,130,540,0,0,0,0,25,0,0,0,0,0,0,121.3333333,0,0,1,5,1,,608
10.1016/j.jechem.2022.04.052,Peoples R China,Qingdao Univ Sci & Technol,JOURNAL OF ENERGY CHEMISTRY,13.599,6/11/2022,5,223,0.022421525,F,Co,None,None,CoOOH,75,25,0,0,130,540,0,0,0,0,25,0,0,0,0,0,0,121.3333333,0,0,1,5,1,,646
10.1039/D0NR02951C,South Korea,Korea Inst Sci & Technol KIST,NANOSCALE,8.307,7/21/2020,8,913,0.008762322,Ni,Ir,None,None,IrNiO x /C,79.75708502,20.24291498,0,0,80,30,1,0,1,0,400,,240,0,0,1,0,0.041,0.164,0,0,10,1,0,399
10.31635/ccschem.020.202000325,Saudi Arabia,King Abdullah Univ Sci & Technol KAUST,CCS CHEMISTRY,0,9/1/2022,17,141,0.120567376,W,None,None,None,WO3,100,0,0,0,180,960,0,0,0,0,300,,180,0,0,0,0,6,0,0,1,0.5,1,,770
10.31635/ccschem.020.202000325,Saudi Arabia,King Abdullah Univ Sci & Technol KAUST,CCS CHEMISTRY,0,9/1/2022,17,141,0.120567376,W,None,None,None,WO3-VO,100,0,0,0,180,960,0,0,0,0,300,,180,0,0,0,1,6,0,0,1,0.5,1,,590
10.1021/jacs.5b05093,USA,Univ Wisconsin,JOURNAL OF THE AMERICAN CHEMICAL SOCIETY,16.383,8/9/2015,131,2721,0.048144065,Mn,None,None,None,¦Á-MnO2,100,0,0,0,160,720,0,0,0,0,25,0,0,0,0,0,0,0.25477707,0.25477707,0,0,5,0.1,1,618
10.1021/jacs.5b05093,USA,Univ Wisconsin,JOURNAL OF THE AMERICAN CHEMICAL SOCIETY,16.383,8/9/2015,131,2721,0.048144065,Mn,None,None,None,¦Ã-MnO2,100,0,0,0,25,1200,1,0,0,0,25,0,0,0,0,0,1,0.25477707,0.25477707,0,0,5,0.1,1,577
10.1021/jacs.5b05093,USA,Univ Wisconsin,JOURNAL OF THE AMERICAN CHEMICAL SOCIETY,16.383,8/9/2015,131,2721,0.048144065,Mn,None,None,None,Mn2O3,100,0,0,0,150,600,0,0,0,0,550,,240,0,0,0,0,0.25477707,0.25477707,0,0,5,0.1,1,513
10.1021/jacs.1c04332,USA,Northwestern Univ,JOURNAL OF THE AMERICAN CHEMICAL SOCIETY,16.383,7/28/2021,22,541,0.040665434,Sr,Ir,Zn,None,SIZO-1,50,40,10,0,25,,1,0,0,1,1100,,1440,0,0,0,0,0.126234756,0.126234756,0,0,20,0.1,,411
10.1039/C9TA05334D,Peoples R China,Shaanxi Normal Univ,JOURNAL OF MATERIALS CHEMISTRY A,14.511,8/2/2019,117,1267,0.09234412,Rh,Co,None,None,RhCo-ANA,50,50,0,0,90,120,0,0,0,0,240,,360,0,0,0,0,2,0,0,0,5,1,0,250
10.1002/advs.202104636,Peoples R China,Zhejiang Univ,ADVANCED SCIENCE,17.521,2/26/2022,11,328,0.033536585,V,Ir,None,None,IrO 2 /V 2 O 5,86.48558887,13.51441113,0,0,25,720,1,0,0,0,400,5,240,0,0,0,0,0.592216582,0,0,0,1,1,1,267
10.1002/advs.202104636,Peoples R China,Zhejiang Univ,ADVANCED SCIENCE,17.521,2/26/2022,11,328,0.033536585,V,Ir,None,None,IrO 2 /V 2 O 5-500,86.48558887,13.51441113,0,0,25,720,1,0,0,0,500,5,240,0,0,0,0,0.592216582,0,0,0,1,1,1,295
10.1039/D2TA02742A,Peoples R China,Qingdao Univ Sci & Technol,JOURNAL OF MATERIALS CHEMISTRY A,14.511,6/26/2022,3,208,0.014423077,Ru,Pt,None,None,Pt-RuO2/KB,66.37974684,33.62025316,0,0,25,,1,0,0,1,200,,5,0,0,0,0,0.1,0.509756098,0,0,5,0.1,1,235
10.1039/D2TA02742A,Peoples R China,Qingdao Univ Sci & Technol,JOURNAL OF MATERIALS CHEMISTRY A,14.511,6/26/2022,3,208,0.014423077,Ru,None,None,None,RuO2/KB,100,0,0,0,25,,1,0,0,1,200,,5,0,0,0,0,0.1,0.509756098,0,0,5,0.1,1,272
10.1039/D2TA02742A,Peoples R China,Qingdao Univ Sci & Technol,JOURNAL OF MATERIALS CHEMISTRY A,14.511,6/26/2022,3,208,0.014423077,Pt,None,None,None,Pt/KB,100,0,0,0,25,,1,0,0,1,200,,5,0,0,0,0,0.1,0.509756098,0,0,5,0.1,1,720
10.1039/D2TA02742A,Peoples R China,Qingdao Univ Sci & Technol,JOURNAL OF MATERIALS CHEMISTRY A,14.511,6/26/2022,3,208,0.014423077,Ru,Pt,None,None,Pt-RuO2/KB,50,50,0,0,25,,1,0,0,1,200,,5,0,0,0,0,0.1,0.509756098,0,0,5,0.1,1,276
10.1039/D2TA02742A,Peoples R China,Qingdao Univ Sci & Technol,JOURNAL OF MATERIALS CHEMISTRY A,14.511,6/26/2022,3,208,0.014423077,Ru,Pt,None,None,Pt-RuO2/KB,75,25,0,0,25,,1,0,0,1,200,,5,0,0,0,0,0.1,0.509756098,0,0,5,0.1,1,262
10.1021/acsami.1c01424,Peoples R China,Peking Univ,ACS APPLIED MATERIALS & INTERFACES,10.383,7/3/2021,2,566,0.003533569,Cu,None,None,None,Cu/CuCN,100,0,0,0,25,,1,0,0,1,800,2,180,0,1,0,0,0.08,0,0,1,5,1,0,762
10.1002/cssc.201601817,Germany,Max Planck Gesell,CHEMSUSCHEM,9.14,5/9/2017,49,2082,0.023535062,Sn,Ir,Sb,None,MW-Ir/ATO,66.5,30,3.5,0,250,60,1,0,0,0,25,0,0,0,1,0,0,0.02,0.056458333,1,0,5,1,0,311
10.1002/cssc.201601817,Germany,Max Planck Gesell,CHEMSUSCHEM,9.14,5/9/2017,49,2082,0.023535062,Sn,Ir,Sb,None,Ir_250_O2,66.5,30,3.5,0,250,60,1,0,0,0,250,,60,0,0,0,0,0.02,0.056458333,1,0,5,1,0,315
10.1002/cssc.201601817,Germany,Max Planck Gesell,CHEMSUSCHEM,9.14,5/9/2017,49,2082,0.023535062,Sn,Ir,Sb,None,Ir_350_O2,66.5,30,3.5,0,250,60,1,0,0,0,350,,60,0,0,0,0,0.02,0.056458333,1,0,5,1,0,342
10.1002/cssc.201601817,Germany,Max Planck Gesell,CHEMSUSCHEM,9.14,5/9/2017,49,2082,0.023535062,Sn,Ir,Sb,None,Ir_250_Ar,66.5,30,3.5,0,250,60,1,0,0,0,250,,60,0,1,0,0,0.02,0.056458333,1,0,5,1,0,324
10.1002/cssc.201601817,Germany,Max Planck Gesell,CHEMSUSCHEM,9.14,5/9/2017,49,2082,0.023535062,Sn,Ir,Sb,None,Ir_350_Ar,66.5,30,3.5,0,250,60,1,0,0,0,350,,60,0,1,0,0,0.02,0.056458333,1,0,5,1,0,342
10.1002/cssc.201601817,Germany,Max Planck Gesell,CHEMSUSCHEM,9.14,5/9/2017,49,2082,0.023535062,Sn,Ir,Sb,None,MW-Ir/ATO,66.5,30,3.5,0,250,60,1,0,0,0,25,0,0,0,1,0,0,0.05,0.141145833,1,0,5,1,0,291
10.1002/cssc.201601817,Germany,Max Planck Gesell,CHEMSUSCHEM,9.14,5/9/2017,49,2082,0.023535062,Sn,Ir,Sb,None,Ir_250_O2,66.5,30,3.5,0,250,60,1,0,0,0,250,,60,0,0,0,0,0.05,0.141145833,1,0,5,1,0,292
10.1002/cssc.201601817,Germany,Max Planck Gesell,CHEMSUSCHEM,9.14,5/9/2017,49,2082,0.023535062,Sn,Ir,Sb,None,Ir_350_O2,66.5,30,3.5,0,250,60,1,0,0,0,350,,60,0,0,0,0,0.05,0.141145833,1,0,5,1,0,324
10.1002/cssc.201601817,Germany,Max Planck Gesell,CHEMSUSCHEM,9.14,5/9/2017,49,2082,0.023535062,Sn,Ir,Sb,None,Ir_250_Ar,66.5,30,3.5,0,250,60,1,0,0,0,250,,60,0,1,0,0,0.05,0.141145833,1,0,5,1,0,316
10.1002/cssc.201601817,Germany,Max Planck Gesell,CHEMSUSCHEM,9.14,5/9/2017,49,2082,0.023535062,Sn,Ir,Sb,None,Ir_350_Ar,66.5,30,3.5,0,250,60,1,0,0,0,350,,60,0,1,0,0,0.05,0.141145833,1,0,5,1,0,317
10.1002/cssc.201601817,Germany,Max Planck Gesell,CHEMSUSCHEM,9.14,5/9/2017,49,2082,0.023535062,Sn,Ir,Sb,None,MW-Ir/ATO,66.5,30,3.5,0,250,60,1,0,0,0,25,0,0,0,1,0,0,0.1,0.282291667,1,0,5,1,0,288
10.1002/cssc.201601817,Germany,Max Planck Gesell,CHEMSUSCHEM,9.14,5/9/2017,49,2082,0.023535062,Sn,Ir,Sb,None,Ir_250_O2,66.5,30,3.5,0,250,60,1,0,0,0,250,,60,0,0,0,0,0.1,0.282291667,1,0,5,1,0,288
10.1002/cssc.201601817,Germany,Max Planck Gesell,CHEMSUSCHEM,9.14,5/9/2017,49,2082,0.023535062,Sn,Ir,Sb,None,Ir_350_O2,66.5,30,3.5,0,250,60,1,0,0,0,350,,60,0,0,0,0,0.1,0.282291667,1,0,5,1,0,321
10.1002/cssc.201601817,Germany,Max Planck Gesell,CHEMSUSCHEM,9.14,5/9/2017,49,2082,0.023535062,Sn,Ir,Sb,None,Ir_250_Ar,66.5,30,3.5,0,250,60,1,0,0,0,250,,60,0,1,0,0,0.1,0.282291667,1,0,5,1,0,293
10.1002/cssc.201601817,Germany,Max Planck Gesell,CHEMSUSCHEM,9.14,5/9/2017,49,2082,0.023535062,Sn,Ir,Sb,None,Ir_350_Ar,66.5,30,3.5,0,250,60,1,0,0,0,350,,60,0,1,0,0,0.1,0.282291667,1,0,5,1,0,314
10.1016/j.ijhydene.2020.04.101,Peoples R China,East China Univ Sci & Technol,INTERNATIONAL JOURNAL OF HYDROGEN ENERGY,7.139,7/22/2020,17,912,0.018640351,Ru,None,None,None,h-RuO2,100,0,0,0,180,720,0,0,1,0,450,,360,0,0,0,0,0.2,0,0,0,10,0.1,,315
10.1016/j.ijhydene.2020.04.101,Peoples R China,East China Univ Sci & Technol,INTERNATIONAL JOURNAL OF HYDROGEN ENERGY,7.139,7/22/2020,17,912,0.018640351,Mo,Ru,None,None,RM-20,80,20,0,0,180,720,0,0,1,0,450,,360,0,0,0,0,0.2,0,0,0,10,0.1,,339
10.1016/j.ijhydene.2020.04.101,Peoples R China,East China Univ Sci & Technol,INTERNATIONAL JOURNAL OF HYDROGEN ENERGY,7.139,7/22/2020,17,912,0.018640351,Mo,Ru,None,None,RM-30,70,30,0,0,180,720,0,0,1,0,450,,360,0,0,0,0,0.2,0,0,0,10,0.1,,301
10.1016/j.ijhydene.2020.04.101,Peoples R China,East China Univ Sci & Technol,INTERNATIONAL JOURNAL OF HYDROGEN ENERGY,7.139,7/22/2020,17,912,0.018640351,Ru,Mo,None,None,RM-50,50,50,0,0,180,720,0,0,1,0,450,,360,0,0,0,0,0.2,0,0,0,10,0.1,,262
10.1016/j.ijhydene.2020.04.101,Peoples R China,East China Univ Sci & Technol,INTERNATIONAL JOURNAL OF HYDROGEN ENERGY,7.139,7/22/2020,17,912,0.018640351,Ru,Mo,None,None,RM-70,70,30,0,0,180,720,0,0,1,0,450,,360,0,0,0,0,0.2,0,0,0,10,0.1,,280
10.1016/j.ijhydene.2020.04.101,Peoples R China,East China Univ Sci & Technol,INTERNATIONAL JOURNAL OF HYDROGEN ENERGY,7.139,7/22/2020,17,912,0.018640351,Ru,Mo,None,None,RM-90,90,10,0,0,180,720,0,0,1,0,450,,360,0,0,0,0,0.2,0,0,0,10,0.1,,266
10.1007/s40843-019-1176-6,Peoples R China,Tianjin Univ,SCIENCE CHINA-MATERIALS,8.64,3/12/2020,46,1044,0.044061303,Ir,Ni,Cu,None,IrNiCu,46.27532545,36.15071001,17.57396453,0,260,40,1,0,1,0,25,0,0,0,0,0,0,0.016499508,0,0,0,5,1,0,263
10.1007/s40843-019-1176-6,Peoples R China,Tianjin Univ,SCIENCE CHINA-MATERIALS,8.64,3/12/2020,46,1044,0.044061303,Ir,Ni,None,None,IrNi,56.14163679,43.85836321,0,0,260,40,1,0,1,0,25,0,0,0,0,0,0,0.013400673,0,0,0,5,1,0,281
10.1007/s40843-019-1176-6,Peoples R China,Tianjin Univ,SCIENCE CHINA-MATERIALS,8.64,3/12/2020,46,1044,0.044061303,Ir,Cu,None,None,IrCu,72.47586537,27.52413463,0,0,260,40,1,0,1,0,25,0,0,0,0,0,0,0.014603175,0,0,0,5,1,0,298
10.1016/j.electacta.2020.136058,Singapore,Nanyang Technol Univ,ELECTROCHIMICA ACTA,7.336,4/10/2020,11,1015,0.010837438,Ir,Ru,None,None,Ru@IrOx NPs,76.92307692,23.07692308,0,0,195,60,1,0,1,0,25,0,0,0,0,0,0,0.01,0.01,0,0,10,0.1,1,433
10.1016/j.electacta.2020.136058,Singapore,Nanyang Technol Univ,ELECTROCHIMICA ACTA,7.336,4/10/2020,11,1015,0.010837438,Ir,Ru,None,None,Ru@IrOx (3:15) NPs,83.33333333,16.66666667,0,0,195,60,1,0,1,0,25,0,0,0,0,0,0,0.01,0.01,0,0,10,0.1,1,437
10.1149/09601.0211ecst,Peoples R China,Southern Univ Sci & Technol,ECS TRANSACTIONS,0.64,1/1/2020,0,1115,0,Ru,Y,None,None,YRO,50,50,0,0,80,480,1,0,0,0,1050,,720,0,0,0,0,0.246,0,0,0,10,1,1,304
10.1149/09601.0211ecst,Peoples R China,Southern Univ Sci & Technol,ECS TRANSACTIONS,0.64,1/1/2020,0,1115,0,Ru,Y,Ba,None,YBRO-0.1,50,47.5,2.5,0,80,480,1,0,0,0,1050,,720,0,0,0,0,0.246,0,0,0,10,1,1,284
10.1149/09601.0211ecst,Peoples R China,Southern Univ Sci & Technol,ECS TRANSACTIONS,0.64,1/1/2020,0,1115,0,Ru,Y,Ba,None,YBRO-0.15,50,46.25,3.75,0,80,480,1,0,0,0,1050,,720,0,0,0,0,0.246,0,0,0,10,1,1,279
10.1149/09601.0211ecst,Peoples R China,Southern Univ Sci & Technol,ECS TRANSACTIONS,0.64,1/1/2020,0,1115,0,Ru,Y,Ba,None,YBRO-0.25,50,43.75,6.25,0,80,480,1,0,0,0,1050,,720,0,0,0,0,0.246,0,0,0,10,1,1,287
10.1149/09601.0211ecst,Peoples R China,Southern Univ Sci & Technol,ECS TRANSACTIONS,0.64,1/1/2020,0,1115,0,Ru,Y,Ba,None,YBRO-0.4,50,40,10,0,80,480,1,0,0,0,1050,,720,0,0,0,0,0.246,0,0,0,10,1,1,300
10.1021/acsomega.8b00015,Peoples R China,East China Univ Sci & Technol,ACS OMEGA,4.132,4/3/2018,17,1753,0.009697661,Ca,Ir,None,None,Ca2IrO4,57.4893617,42.5106383,0,0,150,60,0,0,0,0,700,,360,0,0,0,1,0.2,0,0,0,5,0.1,,347
10.1021/acscatal.9b01438,Japan,Kyushu Univ,ACS CATALYSIS,13.7,9/4/2019,66,1234,0.053484603,Ir,None,None,None,ITOT,100,0,0,0,140,360,1,0,1,0,25,0,0,0,0,0,0,0.58,0,0,1,10,0.1,0,199
10.1021/acscatal.9b01438,Japan,Kyushu Univ,ACS CATALYSIS,13.7,9/4/2019,66,1234,0.053484603,Ir,None,None,None,ITOT,100,0,0,0,140,360,1,0,1,0,25,0,0,0,0,0,0,0.44,0,0,1,10,0.1,0,282
10.1021/acscatal.9b01438,Japan,Kyushu Univ,ACS CATALYSIS,13.7,9/4/2019,66,1234,0.053484603,Ir,None,None,None,ITOT,100,0,0,0,140,360,1,0,1,0,25,0,0,0,0,0,0,0.38,0,0,1,10,0.1,0,332
10.1021/acscatal.9b01438,Japan,Kyushu Univ,ACS CATALYSIS,13.7,9/4/2019,66,1234,0.053484603,Ir,None,None,None,ITOT,100,0,0,0,140,360,1,0,1,0,25,0,0,0,0,0,0,0.33,0,0,1,10,0.1,0,382
10.1021/acscatal.9b01438,Japan,Kyushu Univ,ACS CATALYSIS,13.7,9/4/2019,66,1234,0.053484603,Ir,None,None,None,ITOT-10MIN,100,0,0,0,140,360,1,0,1,0,350,,10,0,0,0,0,0.58,0,0,1,10,0.1,0,241
10.1021/acscatal.9b01438,Japan,Kyushu Univ,ACS CATALYSIS,13.7,9/4/2019,66,1234,0.053484603,Ir,None,None,None,ITOT-30MIN,100,0,0,0,140,360,1,0,1,0,350,,30,0,0,0,0,0.58,0,0,1,10,0.1,0,258
10.1021/acscatal.9b01438,Japan,Kyushu Univ,ACS CATALYSIS,13.7,9/4/2019,66,1234,0.053484603,Ir,None,None,None,ITOT-60MIN,100,0,0,0,140,360,1,0,1,0,350,,60,0,0,0,0,0.58,0,0,1,10,0.1,0,275
10.1021/acsenergylett.8b00368,South Korea,Pusan Natl Univ,ACS ENERGY LETTERS,23.991,12/28/2018,37,1484,0.024932615,Ir,Os,None,None,A-IrOx-B 3:1,75,25,0,0,25,15,1,1,0,1,200,,120,0,1,0,0,0.163057325,0,0,0,10,0.1,0,384
10.1021/acsenergylett.8b00368,South Korea,Pusan Natl Univ,ACS ENERGY LETTERS,23.991,12/28/2018,37,1484,0.024932615,Ir,Os,None,None,A-IrOx-B 1:1,50,50,0,0,25,15,1,1,0,1,200,,120,0,1,0,0,0.163057325,0,0,0,10,0.1,0,325
10.1021/acsenergylett.8b00368,South Korea,Pusan Natl Univ,ACS ENERGY LETTERS,23.991,12/28/2018,37,1484,0.024932615,Os,Ir,None,None,A-IrOx-B 1:3,75,25,0,0,25,15,1,1,0,1,200,,120,0,1,0,0,0.163057325,0,0,0,10,0.1,0,365
10.1021/acsenergylett.8b00368,South Korea,Pusan Natl Univ,ACS ENERGY LETTERS,23.991,12/28/2018,37,1484,0.024932615,Ir,None,None,None,Ir,100,0,0,0,25,15,1,1,0,1,200,,120,0,1,0,0,0.163057325,0,0,0,10,0.1,0,363
10.1021/acsenergylett.8b00368,South Korea,Pusan Natl Univ,ACS ENERGY LETTERS,23.991,12/28/2018,37,1484,0.024932615,Ir,Ru,None,None,s-IrRuOx-B,50,50,0,0,25,15,1,1,0,1,200,,120,0,1,0,0,0.124416136,0,0,0,10,0.1,0,334
