Repository: ruiding-uchicago/NRT_Training_Materials

# Module 1 · Classical Machine Learning on Tabular Data

UChicago PME · AI Training Materials

Predict acidic-OER electrocatalyst performance from a *composition + synthesis + testing* recipe (literature-mined records), then use SHAP to find the driving factors. A generic composition-to-property template you can adapt to your own chemistry or materials project. Two parallel targets:

- **1a, Activity:** predict overpotential η₁₀ (lower is better).
- **1b, Stability:** predict log decay rate (lower is more stable). Same template, new target.

File: module_1_tabular_ML/OER_activity.csv (part 9 of 11)
DOI,Country,Facility,Journal,Impact Factor,Published Date,Cited Times,Number of days until 01/20/2023,Average cited times per day,Metal_Dopant_1,Metal_Dopant_2,Metal_Dopant_3,Metal_Dopant_4,Sample Name,Metal_Dopant_1 Proportion in Precursor ,Metal_Dopant_2 Proportion in Precursor ,Metal_Dopant_3 Proportion in Precursor ,Metal_Dopant_4 Proportion in Precursor ,Hydrothermal Temperature (Celcius degree),Hydrothermal Time (min),Hydrothermal Still/Strring (0/1),Hydrothermal Strong Reductant in Liquid (0/1),Hydrothermal Weak Reductant in Liquid (0/1),Mixed in Solid or Liquid (0/1),Annealing Temperature (Celcius Degree),Annealing Temerature Rising Rate (Celcius Degree min-1),Annealing Time (min),Annealing Still/Strring (0/1),Annealing Atomosphere Inert (0/1),Annealing Atomosphere Reductive (0/1),Post-processing Acid Wash etc. (0/1),Catalyst Loading (mg cm -2),Support Material Loading (mg cm -2),Support is not Carbon (0/1),Electrode Type_Glassy Carbon/Carbon Paper or Ti Mesh (0/1),LSV Scanning Speed (mV s-1),Electrolyte Proton Concentration (M),Electrolyte O2 Saturated (0/1),Overpotential (mV @10 mA cm-2)
10.1016/j.jallcom.2022.164813,South Korea,Ewha Womans Univ,JOURNAL OF ALLOYS AND COMPOUNDS,6.371,6/24/2022,1,210,0.004761905,Ir,Cu,None,None,Ir0.64Cu0.36Oy,64,36,0,0,25,,1,0,0,0,400,,480,0,0,0,0,0.857142857,0,0,0,1,1,0,294
10.1016/j.jallcom.2022.164813,South Korea,Ewha Womans Univ,JOURNAL OF ALLOYS AND COMPOUNDS,6.371,6/24/2022,1,210,0.004761905,Cu,Ir,None,None,Ir0.48Cu0.52Oy,52,48,0,0,25,,1,0,0,0,400,,480,0,0,0,0,0.857142857,0,0,0,1,1,0,257
10.1016/j.jallcom.2022.164813,South Korea,Ewha Womans Univ,JOURNAL OF ALLOYS AND COMPOUNDS,6.371,6/24/2022,1,210,0.004761905,Cu,Ir,None,None,Ir0.33Cu0.67Oy,67,33,0,0,25,,1,0,0,0,400,,480,0,0,0,0,0.857142857,0,0,0,1,1,0,264
10.3390/nano9081145,Peoples R China,Qingdao Univ,NANOMATERIALS,5.719,9/16/2019,8,1222,0.006546645,Cu,Ir,None,None,IrCu0.52,93.17842831,6.82157169,0,0,200,300,0,0,1,0,250,,60,0,0,0,0,0.0429,0.1716,0,0,5,0.1,0,294
10.3390/nano9081145,Peoples R China,Qingdao Univ,NANOMATERIALS,5.719,9/16/2019,8,1222,0.006546645,Cu,Ir,None,None,IrCu0.77,93.70484007,6.295159927,0,0,200,300,0,0,1,0,250,,60,0,0,0,0,0.0429,0.1716,0,0,5,0.1,0,284
10.3390/nano9081145,Peoples R China,Qingdao Univ,NANOMATERIALS,5.719,9/16/2019,8,1222,0.006546645,Cu,Ir,None,None,IrCu2.34,95.69712396,4.302876037,0,0,200,300,0,0,1,0,250,,60,0,0,0,0,0.0429,0.1716,0,0,5,0.1,0,337
10.1016/j.ijhydene.2019.10.179,Singapore,Nanyang Technol Univ,INTERNATIONAL JOURNAL OF HYDROGEN ENERGY,7.139,2/27/2020,11,1058,0.010396975,Ir,Ru,None,None,Ru 0.5 Ir 0.5 O 2 NPs,50,50,0,0,195,120,1,0,1,0,400,,120,0,0,0,0,0.01,0.01,0,0,10,0.1,1,413
10.1016/j.ijhydene.2019.10.179,Singapore,Nanyang Technol Univ,INTERNATIONAL JOURNAL OF HYDROGEN ENERGY,7.139,2/27/2020,11,1058,0.010396975,Ir,Ru,None,None,(Ir 0.5 +Ru 0.5 )O 2 NPs,50,50,0,0,195,120,1,0,1,0,400,,120,0,0,0,0,0.01,0.01,0,0,10,0.1,1,425
10.1016/j.jelechem.2017.10.062,USA,Brookhaven Natl Lab,JOURNAL OF ELECTROANALYTICAL CHEMISTRY,4.598,12/28/2018,89,1484,0.059973046,Ir,Ru,None,None,RuO 2 @IrO 2,54,46,0,0,80,60,1,0,1,0,400,,60,0,0,0,0,1,0,0,1,20,1,,250
10.1149/07223.0001ecst,Germany,German Aerospace Center,ECS TRANSACTIONS,0.64,1/1/2016,6,2576,0.002329193,Ir,None,None,None,Ir-nano 99.8,100,0,0,0,25,720,1,0,1,0,25,0,0,0,1,0,0,0.06,0,0,0,5,1,0,323
10.1021/acs.jpcc.1c07475,Peoples R China,Dalian Univ Technol,JOURNAL OF PHYSICAL CHEMISTRY C,4.177,2/25/2022,4,329,0.012158055,Ni,Ir,None,None,NiIrx/CNT/CFP,66.66666667,33.33333333,0,0,25,30,0,0,0,0,300,,120,0,0,1,0,0.15,0,0,1,5,1,,196
10.1002/adsu.202200096,Spain,Politecn Univ Valencia UPV,ADVANCED SUSTAINABLE SYSTEMS,6.737,5/29/2022,0,236,0,Fe,Pd,None,None,PdFe@FeOx-C,66.78082192,33.21917808,0,0,130,240,0,0,1,0,300,,360,0,1,0,0,0.3571428,0,0,0,5,1,,798
10.1021/acsami.0c08969,Peoples R China,East China Univ Sci & Technol,ACS APPLIED MATERIALS & INTERFACES,10.383,9/9/2020,28,863,0.032444959,Ir,Lu,None,None,LuIr-AR,50.0116731,49.9883269,0,0,180,720,0,0,0,0,400,,360,0,0,0,0,0.2,0,0,1,10,0.1,,292
10.1021/acsami.0c08969,Peoples R China,East China Univ Sci & Technol,ACS APPLIED MATERIALS & INTERFACES,10.383,9/9/2020,28,863,0.032444959,Ir,Ho,None,None,HoIr-AR,50.0116731,49.9883269,0,0,180,720,0,0,0,0,400,,360,0,0,0,0,0.2,0,0,1,10,0.1,,292
10.1021/acsami.0c08969,Peoples R China,East China Univ Sci & Technol,ACS APPLIED MATERIALS & INTERFACES,10.383,9/9/2020,28,863,0.032444959,Ir,Eu,None,None,EuIr-AR,50.0116731,49.9883269,0,0,180,720,0,0,0,0,400,,360,0,0,0,0,0.2,0,0,1,10,0.1,,292
10.1021/acsami.0c08969,Peoples R China,East China Univ Sci & Technol,ACS APPLIED MATERIALS & INTERFACES,10.383,9/9/2020,28,863,0.032444959,Ir,Sm,None,None,SmIr-AR,50.0116731,49.9883269,0,0,180,720,0,0,0,0,400,,360,0,0,0,0,0.2,0,0,1,10,0.1,,293
10.1021/acsami.0c08969,Peoples R China,East China Univ Sci & Technol,ACS APPLIED MATERIALS & INTERFACES,10.383,9/9/2020,28,863,0.032444959,Ir,Nd,None,None,NdIr-AR,50.0116731,49.9883269,0,0,180,720,0,0,0,0,400,,360,0,0,0,0,0.2,0,0,1,10,0.1,,294
10.1021/acsami.0c08969,Peoples R China,East China Univ Sci & Technol,ACS APPLIED MATERIALS & INTERFACES,10.383,9/9/2020,28,863,0.032444959,Ir,Pr,None,None,PrIr-AR,50.0116731,49.9883269,0,0,180,720,0,0,0,0,400,,360,0,0,0,0,0.2,0,0,1,10,0.1,,296
10.1021/acsami.0c08969,Peoples R China,East China Univ Sci & Technol,ACS APPLIED MATERIALS & INTERFACES,10.383,9/9/2020,28,863,0.032444959,Ir,La,None,None,LaIr-AR,50.0116731,49.9883269,0,0,180,720,0,0,0,0,400,,360,0,0,0,0,0.2,0,0,1,10,0.1,,304
10.1039/C5TA02942B,Peoples R China,Univ Sci & Technol Beijing,JOURNAL OF MATERIALS CHEMISTRY A,14.511,11/11/2015,54,2627,0.020555767,Sn,Ir,Sb,None,IrO2/Sb-SnO2-NW,56.79210035,40.21884174,2.989057913,0,80,480,1,0,0,0,500,,30,0,0,0,0,0.125,0.125,1,0,1,1,,248
10.1016/j.jpowsour.2021.229689,South Korea,Gwangju Inst Sci & Technol,JOURNAL OF POWER SOURCES,9.794,5/5/2021,7,625,0.0112,Na,Ir,None,None,Ir/IrOx-[4],93.57299892,6.427001083,0,0,120,300,1,0,1,0,25,0,0,0,0,0,0,0.1,0,0,0,5,0.1,0,289
10.1016/j.jpowsour.2021.229689,South Korea,Gwangju Inst Sci & Technol,JOURNAL OF POWER SOURCES,9.794,5/5/2021,7,625,0.0112,Na,Ir,None,None,Ir/IrOx-[2],87.92223587,12.07776413,0,0,120,300,1,0,1,0,25,0,0,0,0,0,0,0.1,0,0,0,5,0.1,0,276
10.1016/j.jpowsour.2021.229689,South Korea,Gwangju Inst Sci & Technol,JOURNAL OF POWER SOURCES,9.794,5/5/2021,7,625,0.0112,Na,Ir,None,None,Ir/IrOx-[1],78.44752842,21.55247158,0,0,120,300,1,0,1,0,25,0,0,0,0,0,0,0.1,0,0,0,5,0.1,0,278
10.1016/j.jpowsour.2021.229689,South Korea,Gwangju Inst Sci & Technol,JOURNAL OF POWER SOURCES,9.794,5/5/2021,7,625,0.0112,Na,Ir,None,None,Ir/IrOx-[0.5],64.53799531,35.46200469,0,0,120,300,1,0,1,0,25,0,0,0,0,0,0,0.1,0,0,0,5,0.1,0,272
10.1016/j.jpowsour.2021.229689,South Korea,Gwangju Inst Sci & Technol,JOURNAL OF POWER SOURCES,9.794,5/5/2021,7,625,0.0112,Ir,Na,None,None,Ir/IrOx-[0.25],52.35712371,47.64287629,0,0,120,300,1,0,1,0,25,0,0,0,0,0,0,0.1,0,0,0,5,0.1,0,278
10.1016/j.jpowsour.2021.229689,South Korea,Gwangju Inst Sci & Technol,JOURNAL OF POWER SOURCES,9.794,5/5/2021,7,625,0.0112,Ir,None,None,None,Ir/IrOx,100,0,0,0,120,300,1,0,1,0,25,0,0,0,0,0,0,0.1,0,0,0,5,0.1,0,322
10.1016/j.jpowsour.2021.229689,South Korea,Gwangju Inst Sci & Technol,JOURNAL OF POWER SOURCES,9.794,5/5/2021,7,625,0.0112,Na,Ir,None,None,A-Ir/IrOx-[2],87.92223587,12.07776413,0,0,120,300,1,0,0,0,25,0,0,0,0,0,0,0.1,0,0,0,5,0.1,0,404
10.1002/adfm.202107181,Peoples R China,Qingdao Univ Sci & Technol,ADVANCED FUNCTIONAL MATERIALS,19.924,9/25/2021,18,482,0.037344398,Pd,Ni,Fe,None,Pd/NiFeOx,47.61904762,47.61904762,4.761904762,0,120,600,0,0,0,0,350,,180,0,0,0,0,23.043123,0,0,1,5,1,0,169
10.1002/adfm.202107181,Peoples R China,Qingdao Univ Sci & Technol,ADVANCED FUNCTIONAL MATERIALS,19.924,9/25/2021,18,482,0.037344398,Pd,Ni,None,None,Pd/NiO,90.90909091,9.090909091,0,0,120,600,0,0,0,0,350,,180,0,0,0,0,14.6104875,0,0,1,5,1,0,217
10.1002/adfm.202107181,Peoples R China,Qingdao Univ Sci & Technol,ADVANCED FUNCTIONAL MATERIALS,19.924,9/25/2021,18,482,0.037344398,Ni,Fe,None,None,NiFeOx,90.90909091,9.090909091,0,0,120,600,0,0,0,0,350,,180,0,0,0,0,14.6104875,0,0,1,5,1,0,282
10.1002/adfm.202107181,Peoples R China,Qingdao Univ Sci & Technol,ADVANCED FUNCTIONAL MATERIALS,19.924,9/25/2021,18,482,0.037344398,Ni,None,None,None,NiO,100,0,0,0,120,600,0,0,0,0,350,,180,0,0,0,0,13.77,0,0,1,5,1,0,370
10.1021/acsami.1c21742,South Korea,Jeonbuk Natl Univ,ACS APPLIED MATERIALS & INTERFACES,10.383,6/8/2022,0,226,0,Ta,Fe,Mn,Nb,CTr,65.2173913,26.08695652,8.695652174,4.166666667,25,60,0,0,0,0,1050,,180,0,0,0,0,0.1,0,0,1,1,1,,84
10.1021/acsami.1c21742,South Korea,Jeonbuk Natl Univ,ACS APPLIED MATERIALS & INTERFACES,10.383,6/8/2022,0,226,0,Mn,Fe,Ta,Nb,FeNb2O6,42.85714286,42.85714286,14.28571429,30,200,2880,0,0,0,0,900,,180,0,0,0,0,0.1,0,0,1,1,1,,274
10.1039/D0EE04028B,Peoples R China,Soochow Univ,ENERGY & ENVIRONMENTAL SCIENCE,39.714,5/13/2021,27,617,0.04376013,Ru,Ni,None,None,Ni-clusters Ru NWs,51.43192542,48.56807458,0,0,200,1440,0,0,1,0,250,,60,0,0,0,1,0.25,1.25,0,0,5,1,0,205
10.1039/D0EE04028B,Peoples R China,Soochow Univ,ENERGY & ENVIRONMENTAL SCIENCE,39.714,5/13/2021,27,617,0.04376013,Ru,Ni,None,None,Ni-clusters Ru NWs,51.43192542,48.56807458,0,0,200,1440,0,0,1,0,250,,60,0,0,0,1,0.25,1.25,0,0,5,0.1,0,207
10.1039/D0EE04028B,Peoples R China,Soochow Univ,ENERGY & ENVIRONMENTAL SCIENCE,39.714,5/13/2021,27,617,0.04376013,Ru,Na,None,None,Ru NWs,51.33262941,48.66737059,0,0,200,1440,0,0,1,0,250,,60,0,0,0,1,0.25,1.25,0,0,5,1,0,210
10.1039/D0EE04028B,Peoples R China,Soochow Univ,ENERGY & ENVIRONMENTAL SCIENCE,39.714,5/13/2021,27,617,0.04376013,Ru,Na,None,None,Ru NWs,51.33262941,48.66737059,0,0,200,1440,0,0,1,0,250,,60,0,0,0,1,0.25,1.25,0,0,5,0.1,0,217
10.1016/j.cej.2021.130185,Peoples R China,Sun Yat Sen Univ,CHEMICAL ENGINEERING JOURNAL,16.744,8/18/2021,3,520,0.005769231,Sr,Ir,None,None,SrIrO3,50,50,0,0,25,,1,0,0,1,1000,,2400,0,0,0,0,0.283,0,0,0,5,1,,309
10.1016/j.cej.2021.130185,Peoples R China,Sun Yat Sen Univ,CHEMICAL ENGINEERING JOURNAL,16.744,8/18/2021,3,520,0.005769231,Sr,Ir,None,None,Sr2IrO3,66.66666667,33.33333333,0,0,25,,1,0,0,1,1200,,2400,0,0,0,0,0.283,0,0,0,5,1,,284
10.1016/j.cej.2021.130185,Peoples R China,Sun Yat Sen Univ,CHEMICAL ENGINEERING JOURNAL,16.744,8/18/2021,3,520,0.005769231,Sr,Ir,None,None,Sr3Ir2O3,60,40,0,0,25,,1,0,0,1,1000,,2400,0,0,0,1,0.283,0,0,0,5,1,,259
10.1021/acsami.0c23026,Germany,Forschungszentrum Julich,ACS APPLIED MATERIALS & INTERFACES,10.383,4/22/2021,5,638,0.007836991,Ni,Ir,None,None,NiIr Hexagonal Nanostructures,57.14285714,42.85714286,0,0,260,30,1,0,1,0,25,0,0,0,1,0,1,0.0178,0.002542857,0,0,5,1,1,269
10.1039/D0NR04622A,South Korea,Korea Univ,NANOSCALE,8.307,9/3/2020,7,869,0.008055236,Ir,Co,S,None,ICS NC,35.31694696,32.34152652,32.34152652,0,250,60,1,0,1,0,25,0,0,0,1,0,1,0.016853933,0.06741573,0,0,5,0.1,0,281
10.1039/D0NR04622A,South Korea,Korea Univ,NANOSCALE,8.307,9/3/2020,7,869,0.008055236,Co,Ir,None,None,IC HNP,66.66666667,33.33333333,0,0,250,60,1,0,1,0,25,0,0,0,1,0,1,0.016853933,0.06741573,0,0,5,0.1,0,286
10.1021/acsanm.0c02739,Peoples R China,Henan Univ Technol,ACS APPLIED NANO MATERIALS,6.14,1/22/2021,31,728,0.042582418,Na,Ru,None,None,Ru/RuO2@N-rGO,59.35559562,40.64440438,0,0,180,720,0,0,0,0,720,5,120,0,1,0,0,0.5,0,0,0,5,1,0,233
10.1021/acsanm.0c02739,Peoples R China,Henan Univ Technol,ACS APPLIED NANO MATERIALS,6.14,1/22/2021,31,728,0.042582418,Na,Ru,None,None,Ru/RuO2@N-rGO-4,70.02920275,29.97079725,0,0,180,720,0,0,0,0,720,5,120,0,1,0,0,0.5,0,0,0,5,1,0,265
10.1021/acsanm.0c02739,Peoples R China,Henan Univ Technol,ACS APPLIED NANO MATERIALS,6.14,1/22/2021,31,728,0.042582418,Na,Ru,None,None,RuO2@N-rGO,74.49452325,25.50547675,0,0,180,720,0,0,0,0,720,5,120,0,1,0,0,0.5,0,0,0,5,1,0,327
10.1016/j.apcatb.2015.10.009,Spain,CSIC,APPLIED CATALYSIS B-ENVIRONMENTAL,24.319,1/13/2016,40,2564,0.015600624,Ti,Pt,Ir,None,Pt3Ru/TiCN,84.9272671,11.30454968,3.768183225,0,160,180,1,0,1,0,250,,60,0,1,0,0,0.122448978,0.489795912,1,0,2,1,0,226
10.1016/j.apcatb.2015.10.009,Spain,CSIC,APPLIED CATALYSIS B-ENVIRONMENTAL,24.319,1/13/2016,40,2564,0.015600624,Ti,Pt,Ru,None,Pt3Ir/TiCN,89.64050202,7.769623484,2.589874495,0,160,180,1,0,1,0,250,,60,0,1,0,0,0.085714272,0.526530528,1,0,2,1,0,327
10.1021/acsaem.8b01349,Peoples R China,East China Univ Sci & Technol,ACS APPLIED ENERGY MATERIALS,6.959,2/27/2019,12,1423,0.008432888,Co,Ir,None,None,IC7,93,7,0,0,120,360,0,0,0,0,400,,360,0,0,0,0,0.03051494,0.16948506,1,1,1,0.1,,335
10.1021/acsaem.8b01349,Peoples R China,East China Univ Sci & Technol,ACS APPLIED ENERGY MATERIALS,6.959,2/27/2019,12,1423,0.008432888,Co,Ir,None,None,IC10,90,10,0,0,120,360,0,0,0,0,400,,360,0,0,0,0,0.041994751,0.158005249,1,1,1,0.1,,315
10.1021/acsaem.8b01349,Peoples R China,East China Univ Sci & Technol,ACS APPLIED ENERGY MATERIALS,6.959,2/27/2019,12,1423,0.008432888,Co,Ir,None,None,IC20,80,20,0,0,120,360,0,0,0,0,400,,360,0,0,0,0,0.074844075,0.125155925,1,1,1,0.1,,310
10.1021/acsaem.8b01349,Peoples R China,East China Univ Sci & Technol,ACS APPLIED ENERGY MATERIALS,6.959,2/27/2019,12,1423,0.008432888,Co,Ir,None,None,IC30,70,30,0,0,120,360,0,0,0,0,400,,360,0,0,0,0,0.10124209,0.09875791,1,1,1,0.1,,322
10.1016/j.jechem.2020.01.026,Peoples R China,Shenyang Pharmaceut Univ,JOURNAL OF ENERGY CHEMISTRY,13.599,6/30/2020,10,934,0.010706638,Na,Co,None,None,Co3O4/PGC,86.56006776,13.43993224,0,0,60,2880,0,0,0,0,250,,360,0,0,0,0,0.9,0,0,0,5,1,,510
10.1016/j.ica.2022.121008,South Korea,Yeungnam Univ,INORGANICA CHIMICA ACTA,3.118,6/8/2022,1,226,0.004424779,Co,Zn,None,None,8 18 74,80.65449092,19.34550908,0,0,180,240,0,0,0,0,700,10,180,0,0,0,0,0.0092,0.0008,0,0,5,1,,160
10.1016/j.ica.2022.121008,South Korea,Yeungnam Univ,INORGANICA CHIMICA ACTA,3.118,6/8/2022,1,226,0.004424779,Co,Zn,None,None,6 14 80,85.28322973,14.71677027,0,0,180,240,0,0,0,0,700,10,180,0,0,0,0,0.0094,0.0006,0,0,5,1,,186
10.1016/j.ica.2022.121008,South Korea,Yeungnam Univ,INORGANICA CHIMICA ACTA,3.118,6/8/2022,1,226,0.004424779,Co,Zn,None,None,10 23 67,74.71027133,25.28972867,0,0,180,240,0,0,0,0,700,10,180,0,0,0,0,0.009,0.001,0,0,5,1,,218
10.1016/j.ica.2022.121008,South Korea,Yeungnam Univ,INORGANICA CHIMICA ACTA,3.118,6/8/2022,1,226,0.004424779,Co,Zn,None,None,15 35 50,59.16270956,40.83729044,0,0,180,240,0,0,0,0,700,10,180,0,0,0,0,0.0085,0.0015,0,0,5,1,,244
10.1016/j.ica.2022.121008,South Korea,Yeungnam Univ,INORGANICA CHIMICA ACTA,3.118,6/8/2022,1,226,0.004424779,Zn,Co,None,None,20 47 33,58.40980172,41.59019828,0,0,180,240,0,0,0,0,700,10,180,0,0,0,0,0.008,0.002,0,0,5,1,,250
10.1016/j.ica.2022.121008,South Korea,Yeungnam Univ,INORGANICA CHIMICA ACTA,3.118,6/8/2022,1,226,0.004424779,Co,None,None,None,TRGO/Co3O4,100,0,0,0,180,240,0,0,0,0,700,10,180,0,0,0,0,0.00902439,0.00097561,0,0,5,1,,256
10.1016/j.ica.2022.121008,South Korea,Yeungnam Univ,INORGANICA CHIMICA ACTA,3.118,6/8/2022,1,226,0.004424779,Co,Zn,None,None,ZnO/Co3O4,80.65449092,19.34550908,0,0,180,240,0,0,0,0,700,10,180,0,0,0,0,0.01,0,0,0,5,1,,479
10.1016/j.ica.2022.121008,South Korea,Yeungnam Univ,INORGANICA CHIMICA ACTA,3.118,6/8/2022,1,226,0.004424779,Co,None,None,None,Co3O4,100,0,0,0,180,240,0,0,0,0,700,10,180,0,0,0,0,0.01,0,0,0,5,1,,528
10.1016/j.ica.2022.121008,South Korea,Yeungnam Univ,INORGANICA CHIMICA ACTA,3.118,6/8/2022,1,226,0.004424779,Zn,None,None,None,TRGO/ZnO,100,0,0,0,180,240,0,0,0,0,700,10,180,0,0,0,0,0.006923077,0.003076923,0,0,5,1,,650
10.1246/cl.200133,Peoples R China,Southwest Petr Univ,CHEMISTRY LETTERS,1.715,6/23/2020,4,941,0.004250797,Ir,None,None,None,S-300,100,0,0,0,25,3,1,0,0,0,300,1,180,0,0,0,0,0.0175,0,0,1,5,1,,341
10.1246/cl.200133,Peoples R China,Southwest Petr Univ,CHEMISTRY LETTERS,1.715,6/23/2020,4,941,0.004250797,Ir,None,None,None,S-400,100,0,0,0,25,3,1,0,0,0,400,1,180,0,0,0,0,0.0175,0,0,1,5,1,,363
10.1246/cl.200133,Peoples R China,Southwest Petr Univ,CHEMISTRY LETTERS,1.715,6/23/2020,4,941,0.004250797,Ir,None,None,None,S-500,100,0,0,0,25,3,1,0,0,0,500,1,180,0,0,0,0,0.0175,0,0,1,5,1,,384
10.1246/cl.200133,Peoples R China,Southwest Petr Univ,CHEMISTRY LETTERS,1.715,6/23/2020,4,941,0.004250797,Ir,None,None,None,S-600,100,0,0,0,25,3,1,0,0,0,600,1,180,0,0,0,0,0.0175,0,0,1,5,1,,431
10.1246/cl.200133,Peoples R China,Southwest Petr Univ,CHEMISTRY LETTERS,1.715,6/23/2020,4,941,0.004250797,Ir,None,None,None,S-300-P,100,0,0,0,25,3,1,0,0,0,300,1,180,0,0,0,1,0.0175,0,0,1,5,1,,291
10.1021/acsami.2c01617,Peoples R China,East China Univ Sci & Technol,ACS APPLIED MATERIALS & INTERFACES,10.383,7/13/2022,0,191,0,Ir,Lu,None,None,Lu0.1IrOx,90.90909091,9.090909091,0,0,180,720,0,0,0,0,300,,360,0,0,0,0,0.2,0,0,1,5,0.1,,346
10.1021/acsami.2c01617,Peoples R China,East China Univ Sci & Technol,ACS APPLIED MATERIALS & INTERFACES,10.383,7/13/2022,0,191,0,Ir,Lu,None,None,Lu0.3IrOx,76.92307692,23.07692308,0,0,180,720,0,0,0,0,300,,360,0,0,0,0,0.2,0,0,1,5,0.1,,316
10.1021/acsami.2c01617,Peoples R China,East China Univ Sci & Technol,ACS APPLIED MATERIALS & INTERFACES,10.383,7/13/2022,0,191,0,Ir,Lu,None,None,Lu0.5IrOx,66.66666667,33.33333333,0,0,180,720,0,0,0,0,300,,360,0,0,0,0,0.2,0,0,1,5,0.1,,314
10.1021/acsami.2c01617,Peoples R China,East China Univ Sci & Technol,ACS APPLIED MATERIALS & INTERFACES,10.383,7/13/2022,0,191,0,Ir,Lu,None,None,Lu0.75IrOx,57.14285714,42.85714286,0,0,180,720,0,0,0,0,300,,360,0,0,0,0,0.2,0,0,1,5,0.1,,302
10.1021/acsami.2c01617,Peoples R China,East China Univ Sci & Technol,ACS APPLIED MATERIALS & INTERFACES,10.383,7/13/2022,0,191,0,Lu,Ir,None,None,Lu1IrOx,50,50,0,0,180,720,0,0,0,0,300,,360,0,0,0,0,0.2,0,0,1,5,0.1,,306
10.1021/acsami.2c01617,Peoples R China,East China Univ Sci & Technol,ACS APPLIED MATERIALS & INTERFACES,10.383,7/13/2022,0,191,0,Lu,Ir,None,None,Lu1.25IrOx,55.55555556,44.44444444,0,0,180,720,0,0,0,0,300,,360,0,0,0,0,0.2,0,0,1,5,0.1,,314
10.1021/acsami.2c01617,Peoples R China,East China Univ Sci & Technol,ACS APPLIED MATERIALS & INTERFACES,10.383,7/13/2022,0,191,0,Lu,Ir,None,None,Lu1.5IrOx,60,40,0,0,180,720,0,0,0,0,300,,360,0,0,0,0,0.2,0,0,1,5,0.1,,318
10.1021/acsami.2c01617,Peoples R China,East China Univ Sci & Technol,ACS APPLIED MATERIALS & INTERFACES,10.383,7/13/2022,0,191,0,Lu,Ir,None,None,Lu2IrOx,66.66666667,33.33333333,0,0,180,720,0,0,0,0,300,,360,0,0,0,0,0.2,0,0,1,5,0.1,,358
10.1021/acsami.1c06599,Peoples R China,East China Univ Sci & Technol,ACS APPLIED MATERIALS & INTERFACES,10.383,7/21/2021,7,548,0.012773723,Pr,Ir,None,None,Pr2Ir2O7,54.54545455,45.45454545,0,0,200,720,0,0,0,0,600,5,720,0,0,0,0,0.2,0,0,1,10,0.1,1,351
10.1021/acsami.1c06599,Peoples R China,East China Univ Sci & Technol,ACS APPLIED MATERIALS & INTERFACES,10.383,7/21/2021,7,548,0.012773723,Eu,Ir,None,None,Eu2Ir2O7,54.54545455,45.45454545,0,0,200,720,0,0,0,0,600,5,720,0,0,0,0,0.2,0,0,1,10,0.1,1,324
10.1021/acsami.1c06599,Peoples R China,East China Univ Sci & Technol,ACS APPLIED MATERIALS & INTERFACES,10.383,7/21/2021,7,548,0.012773723,Lu,Ir,None,None,Lu2Ir2O7,54.54545455,45.45454545,0,0,200,720,0,0,0,0,600,5,720,0,0,0,0,0.2,0,0,1,10,0.1,1,315
10.1021/jacs.7b07079,Germany,Max Planck Inst Chem Energy Convers,JOURNAL OF THE AMERICAN CHEMICAL SOCIETY,16.383,8/30/2017,120,1969,0.060944642,K,Ir,None,None,IrOx,100,0,0,0,250,60,1,0,0,0,25,0,0,0,1,0,0,0.116666,0,0,0,5,0.1,,294
10.1039/d1dt00839k,Peoples R China,Zhejiang Sci Tech Univ,DALTON TRANSACTIONS,4.569,5/14/2021,5,616,0.008116883,P,Co,Ir,None,CoP/CC,73.96449704,26.03550296,0,0,120,360,0,0,0,0,350,5,120,0,1,0,0,1.3,0,0,1,5,1,,650
10.1039/d1dt00839k,Peoples R China,Zhejiang Sci Tech Univ,DALTON TRANSACTIONS,4.569,5/14/2021,5,616,0.008116883,P,Co,Ir,None,Ir1-CoP/CC,73.74631268,25.95870207,0.294985251,0,120,360,0,0,0,0,350,5,120,0,1,0,0,1.3,0,0,1,5,1,,350
10.1039/d1dt00839k,Peoples R China,Zhejiang Sci Tech Univ,DALTON TRANSACTIONS,4.569,5/14/2021,5,616,0.008116883,P,Co,Ir,None,Ir2-CoP/CC,73.42143905,25.84434656,0.734214391,0,120,360,0,0,0,0,350,5,120,0,1,0,0,1.3,0,0,1,5,1,,310
10.1039/d1dt00839k,Peoples R China,Zhejiang Sci Tech Univ,DALTON TRANSACTIONS,4.569,5/14/2021,5,616,0.008116883,P,Co,Ir,None,Ir3-CoP/CC,73.0994152,25.73099416,1.169590644,0,120,360,0,0,0,0,350,5,120,0,1,0,0,1.3,0,0,1,5,1,,242
10.1039/d1dt00839k,Peoples R China,Zhejiang Sci Tech Univ,DALTON TRANSACTIONS,4.569,5/14/2021,5,616,0.008116883,P,Co,Ir,None,Ir4-CoP/CC,72.88629737,25.65597668,1.457725948,0,120,360,0,0,0,0,350,5,120,0,1,0,0,1.3,0,0,1,5,1,,327
10.1021/acsaem.0c00208,Japan,Univ Kitakyushu,ACS APPLIED ENERGY MATERIALS,6.959,6/17/2020,12,947,0.012671595,Ir,Ta,None,None,IrO2-Ta2O5/Ti Felt-350,75,25,0,0,80,15,1,0,0,0,350,,60,0,0,0,0,0.7,0,0,1,20,0.2,,270
10.1021/acsaem.0c00208,Japan,Univ Kitakyushu,ACS APPLIED ENERGY MATERIALS,6.959,6/17/2020,12,947,0.012671595,Ir,Ta,None,None,IrO2-Ta2O5/Ti Felt-450,75,25,0,0,80,15,1,0,0,0,450,,60,0,0,0,0,0.7,0,0,1,20,0.2,,374
10.1021/acsaem.0c00208,Japan,Univ Kitakyushu,ACS APPLIED ENERGY MATERIALS,6.959,6/17/2020,12,947,0.012671595,Ir,Ta,None,None,IrO2-Ta2O5/Ti Felt-550,75,25,0,0,80,15,1,0,0,0,550,,60,0,0,0,0,0.7,0,0,1,20,0.2,,412
10.1149/1945-7111/abc0ca,Canada,Univ Guelph,JOURNAL OF THE ELECTROCHEMICAL SOCIETY,4.371,11/19/2020,9,792,0.011363636,Ir,Ta,None,None,a,50,50,0,0,75,150,1,0,0,0,450,,180,0,0,0,0,3.33045,0,0,1,10,2,,344
10.1149/1945-7111/abc0ca,Canada,Univ Guelph,JOURNAL OF THE ELECTROCHEMICAL SOCIETY,4.371,11/19/2020,9,792,0.011363636,Ir,Ta,None,None,b,50,50,0,0,75,150,1,0,0,0,450,,180,0,0,0,0,3.33045,0.0333045,0,1,10,2,,328
10.1149/1945-7111/abc0ca,Canada,Univ Guelph,JOURNAL OF THE ELECTROCHEMICAL SOCIETY,4.371,11/19/2020,9,792,0.011363636,Ir,Ta,None,None,c,50,50,0,0,75,150,1,0,0,0,450,,180,0,0,0,0,3.33045,0.066609,0,1,10,2,,325
10.1149/1945-7111/abc0ca,Canada,Univ Guelph,JOURNAL OF THE ELECTROCHEMICAL SOCIETY,4.371,11/19/2020,9,792,0.011363636,Ir,Ta,None,None,d,50,50,0,0,75,150,1,0,0,0,450,,180,0,0,0,0,3.33045,0.1665225,0,1,10,2,,320
10.1149/1945-7111/abc0ca,Canada,Univ Guelph,JOURNAL OF THE ELECTROCHEMICAL SOCIETY,4.371,11/19/2020,9,792,0.011363636,Ir,Ta,None,None,e,50,50,0,0,75,150,1,0,0,0,450,,180,0,0,0,0,3.33045,0.24978375,0,1,10,2,,309
10.5796/electrochemistry.21-00001,Japan,Univ Kitakyushu,ELECTROCHEMISTRY,1.777,5/25/2021,2,605,0.003305785,Ir,Ta,None,None,IrO2-Ta2O5/Ti felt,70,30,0,0,80,5,1,0,0,0,350,,60,0,0,0,0,1.447,0,0,1,10,0.2,,260
10.1007/s11814-021-0942-x,Peoples R China,North China Elect Power Univ,KOREAN JOURNAL OF CHEMICAL ENGINEERING,3.146,1/22/2022,0,363,0,Ru,Ir,None,None,RuO2IrO2,50,50,0,0,70,10,1,0,0,0,450,3,60,0,0,0,0,0.4,0,0,1,100,0.2,,258
10.1007/s11814-021-0942-x,Peoples R China,North China Elect Power Univ,KOREAN JOURNAL OF CHEMICAL ENGINEERING,3.146,1/22/2022,0,363,0,Ir,Ru,None,None,RuO2IrO2,70,30,0,0,70,10,1,0,0,0,450,3,60,0,0,0,0,0.4,0,0,1,100,0.2,,267
10.1002/aenm.201801912,Peoples R China,Zhejiang Univ,ADVANCED ENERGY MATERIALS,29.698,12/28/2018,176,1484,0.118598383,Fe,None,None,None,FeNx/NF/EG-800,100,0,0,0,25,1200,0,0,0,0,800,,120,0,1,0,1,0.156164384,5.543835616,0,1,5,1,,342
10.1002/aenm.201801912,Peoples R China,Zhejiang Univ,ADVANCED ENERGY MATERIALS,29.698,12/28/2018,176,1484,0.118598383,Fe,None,None,None,FeNx/NF/EG,100,0,0,0,25,1200,0,0,0,0,900,,120,0,1,0,1,0.120330427,5.579669573,0,1,5,1,,303
10.1002/aenm.201801912,Peoples R China,Zhejiang Univ,ADVANCED ENERGY MATERIALS,29.698,12/28/2018,176,1484,0.118598383,Fe,None,None,None,FeNx/NF/EG-1000,100,0,0,0,25,1200,0,0,0,0,1000,,120,0,1,0,1,0.068506901,5.631493099,0,1,5,1,,383
10.1002/aenm.201801912,Peoples R China,Zhejiang Univ,ADVANCED ENERGY MATERIALS,29.698,12/28/2018,176,1484,0.118598383,Co,None,None,None,CoNx/NF/EG,100,0,0,0,25,1200,0,0,0,0,900,,120,0,1,0,1,0.120330427,5.579669573,0,1,5,1,,382
10.1002/aenm.201801912,Peoples R China,Zhejiang Univ,ADVANCED ENERGY MATERIALS,29.698,12/28/2018,176,1484,0.118598383,Ni,None,None,None,NiNx/NF/EG,100,0,0,0,25,1200,0,0,0,0,900,,120,0,1,0,1,0.120330427,5.579669573,0,1,5,1,,402
10.1021/acs.energyfuels.7b00242,USA,Ohio State Univ,ENERGY & FUELS,4.654,6/1/2017,24,2059,0.011656144,Fe,None,None,None,FeNC,100,0,0,0,25,180,1,0,0,1,1050,,60,0,1,0,0,0.008,0.792,0,0,10,1,0,320
10.1039/D1TA00325A,Italy,Ist Italiano Tecnol,JOURNAL OF MATERIALS CHEMISTRY A,14.511,5/1/2021,4,629,0.0063593,Ru,Co,None,None,Co 3 O 4 /Co 1? x Ru x O 2 MSs,53.48314607,46.51685393,0,0,25,5,1,0,0,0,350,2,60,0,0,0,0,0.1,0,0,1,10,1,,240
10.1016/j.cej.2021.133577,Peoples R China,Shandong Univ,CHEMICAL ENGINEERING JOURNAL,16.744,5/15/2022,2,250,0.008,Co,Ir,None,None,IrCo NRAs,99,1,0,0,25,,1,0,0,0,420,5,240,0,0,1,0,5.934,0,0,1,5,1,1,297
10.1134/S1023193516110124,Peoples R China,Hubei Univ,RUSSIAN JOURNAL OF ELECTROCHEMISTRY,1.351,1/4/2017,9,2207,0.004077934,Ir,None,None,None,IrOx,100,0,0,0,60,480,1,0,0,0,450,,60,0,0,0,0,0.102,0,0,0,5,1,1,344
10.1134/S1023193516110124,Peoples R China,Hubei Univ,RUSSIAN JOURNAL OF ELECTROCHEMISTRY,1.351,1/4/2017,9,2207,0.004077934,Ir,Ni,None,None,Ir0.9Ni0.1Ox,90,10,0,0,60,480,1,0,0,0,450,,60,0,0,0,0,0.102,0,0,0,5,1,1,342
10.1134/S1023193516110124,Peoples R China,Hubei Univ,RUSSIAN JOURNAL OF ELECTROCHEMISTRY,1.351,1/4/2017,9,2207,0.004077934,Ir,Ni,None,None,Ir0.8Ni0.2Ox,80,20,0,0,60,480,1,0,0,0,450,,60,0,0,0,0,0.102,0,0,0,5,1,1,337
10.1134/S1023193516110124,Peoples R China,Hubei Univ,RUSSIAN JOURNAL OF ELECTROCHEMISTRY,1.351,1/4/2017,9,2207,0.004077934,Ir,Ni,None,None,Ir0.7Ni0.3Ox,70,30,0,0,60,480,1,0,0,0,450,,60,0,0,0,0,0.102,0,0,0,5,1,1,335
10.1134/S1023193516110124,Peoples R China,Hubei Univ,RUSSIAN JOURNAL OF ELECTROCHEMISTRY,1.351,1/4/2017,9,2207,0.004077934,Ir,Ni,None,None,Ir0.6Ni0.4Ox,60,40,0,0,60,480,1,0,0,0,450,,60,0,0,0,0,0.102,0,0,0,5,1,1,338
10.1134/S1023193516110124,Peoples R China,Hubei Univ,RUSSIAN JOURNAL OF ELECTROCHEMISTRY,1.351,1/4/2017,9,2207,0.004077934,Ir,Ni,None,None,Ir0.5Ni0.5Ox,50,50,0,0,60,480,1,0,0,0,450,,60,0,0,0,0,0.102,0,0,0,5,1,1,376
10.1002/adsu.202000048,USA,Univ Calif Merced,ADVANCED SUSTAINABLE SYSTEMS,6.737,5/15/2020,5,980,0.005102041,Ce,None,None,None,C-hg,100,0,0,0,180,1080,0,0,1,0,25,0,0,0,0,0,0,0.01854,0.20646,0,0,2,1,,343
10.1002/adsu.202000048,USA,Univ Calif Merced,ADVANCED SUSTAINABLE SYSTEMS,6.737,5/15/2020,5,980,0.005102041,Ce,None,None,None,C-cg,100,0,0,0,180,1080,0,0,1,0,25,0,0,0,0,0,0,0.02034,0.20466,0,0,2,1,,622
10.1002/cnma.202000124,USA,Univ Illinois,CHEMNANOMAT,3.82,4/28/2020,2,997,0.002006018,Ru,Y,None,None,PEFP-550,50,50,0,0,70,60,1,0,0,0,550,50,360,0,0,0,0,0.025,0.025,0,0,10,0.1,1,270
10.1016/j.micromeso.2020.110567,South Korea,Gwangju Inst Sci & Technol,MICROPOROUS AND MESOPOROUS MATERIALS,5.876,10/27/2020,7,815,0.008588957,Na,Si,Ru,None,Macro-RuO2,70.58616338,28.42513623,0.988700391,0,25,90,1,0,0,0,310,,120,0,0,0,1,0.1,0,0,0,5,0.1,0,263
10.1016/j.micromeso.2020.110567,South Korea,Gwangju Inst Sci & Technol,MICROPOROUS AND MESOPOROUS MATERIALS,5.876,10/27/2020,7,815,0.008588957,Na,Si,Ru,None,Meso-RuO2,85.10004574,13.70795792,1.191996341,0,25,90,1,0,0,0,310,,120,0,0,0,1,0.1,0,0,0,5,0.1,0,282
10.1016/j.micromeso.2020.110567,South Korea,Gwangju Inst Sci & Technol,MICROPOROUS AND MESOPOROUS MATERIALS,5.876,10/27/2020,7,815,0.008588957,Na,Si,Ru,None,Macro-RuO2 (550),70.58616338,28.42513623,0.988700391,0,25,90,1,0,0,0,550,,120,0,0,0,1,0.1,0,0,0,5,0.1,0,268
10.1016/j.electacta.2020.137710,Peoples R China,Chinese Acad Sci,ELECTROCHEMICA ACTA,7.336,3/27/2021,4,664,0.006024096,Ir,None,None,None,Ir NP/C,100,0,0,0,150,300,0,0,1,0,25,0,0,0,0,0,0,0.0135,0.107035714,0,0,5,1,,265
10.1021/acsaem.9b02051,USA,Texas State Univ,ACS APPLIED MATERIALS & INTERFACES,6.959,5/4/2020,11,991,0.011099899,Ni,Co,Pt,Ir,NiPt-CoIr,50.09365855,40.23651929,4.872391008,4.797431146,120,20,1,0,1,0,300,20,30,0,0,1,1,0.0561797,0,0,0,20,0.1,1,290
10.1016/j.jpowsour.2015.08.105,Peoples R China,Jining Med Univ,JOURNAL OF POWER SOURCES,9.794,11/25/2015,28,2613,0.010715653,Si,Ir,None,None,s-IrO2,58.08966862,41.91033138,0,0,25,180,1,0,0,0,500,,120,0,0,0,1,0.11323,0,0,0,5,1,0,323
10.1016/j.jpowsour.2015.08.105,Peoples R China,Jining Med Univ,JOURNAL OF POWER SOURCES,9.794,11/25/2015,28,2613,0.010715653,Si,Ir,Pt,None,Pt-s-IrO2,40.93406593,29.53296703,29.53296703,0,25,180,1,0,0,0,500,,120,0,0,0,1,0.11323,0,0,0,5,1,0,320
10.1016/j.jpowsour.2012.02.021,Peoples R China,Harbin Inst Technol,JOURNAL OF POWER SOURCES,9.794,7/4/2012,52,3852,0.013499481,Ir,Pt,None,None,Pt/Ir0(IrO2)10,50,50,0,0,70,480,1,0,0,0,450,5,30,0,0,0,1,0.11323,0,0,0,5,1,0,360
10.1016/j.ijhydene.2011.09.087,Peoples R China,Harbin Inst Technol,INTERNATIONAL JOURNAL OF HYDROGEN ENERGY,7.139,3/17/2012,96,3961,0.024236304,Ir,Pt,None,None,Pt/Ir-IrO 2,50,50,0,0,130,600,1,0,1,0,25,0,0,0,1,0,0,0.14154281,0,0,0,5,1,0,315
10.1016/j.energy.2020.118695,Peoples R China,Jiangsu Univ,ENERGY,8.857,12/7/2020,10,774,0.012919897,Pt,Ir,None,None,Pt-Ir/MWCNT 3:1,75,25,0,0,90,120,1,1,0,0,25,0,0,0,0,0,0,0.016,0.064,0,0,10,0.1,0,360
10.1016/j.energy.2020.118695,Peoples R China,Jiangsu Univ,ENERGY,8.857,12/7/2020,10,774,0.012919897,Pt,Ir,None,None,Pt-Ir/MWCNT 2:1,66.66666667,33.33333333,0,0,90,120,1,1,0,0,25,0,0,0,0,0,0,0.016,0.064,0,0,10,0.1,0,300
10.1016/j.energy.2020.118695,Peoples R China,Jiangsu Univ,ENERGY,8.857,12/7/2020,10,774,0.012919897,Pt,Ir,None,None,Pt-Ir/MWCNT 1:1,50,50,0,0,90,120,1,1,0,0,25,0,0,0,0,0,0,0.016,0.064,0,0,10,0.1,0,320
10.1016/j.energy.2020.118695,Peoples R China,Jiangsu Univ,ENERGY,8.857,12/7/2020,10,774,0.012919897,Pt,None,None,None,Pt/MWCNT,100,0,0,0,90,120,1,1,0,0,25,0,0,0,0,0,0,0.016,0.064,0,0,10,0.1,0,510
10.1002/cctc.201901487,Slovenia,Natl Inst Chem,CHEMCATCHEM,5.501,10/16/2019,19,1192,0.015939597,Ti,Ir,None,None,Ir/TiON x,88.93166506,11.06833494,0,0,50,480,1,0,0,0,400,2,60,0,0,1,0,0.0129,0.043186957,1,0,20,0.1,0,372
10.1021/acsami.0c23026,Germany,Forschungszentrum Julich,ACS APPLIED MATERIALS & INTERFACES,10.383,4/22/2021,5,638,0.007836991,Ni,Ir,None,None,NiIr Howllow,57.14285714,42.85714286,0,0,260,30,1,0,1,0,25,0,0,0,1,0,0,0.178,0.0356,0,0,5,1,1,269
10.1002/advs.202201654,Peoples R China,Chinese Acad Sci,ADVANCED SCIENCE,17.521,6/26/2022,2,208,0.009615385,Sn,Ru,Co,Sb,s -RuO 2 /ATO,39.1944994,38.11394831,20.6286839,2.06286839,25,1440,1,0,0,0,350,,120,0,0,0,1,0.979381443,0.729183423,1,0,5,0.1,,198
10.1002/advs.202201654,Peoples R China,Chinese Acad Sci,ADVANCED SCIENCE,17.521,6/26/2022,2,208,0.009615385,Sn,Ru,Co,Sb,n-RuO 2 /ATO,39.1944994,38.11394831,20.6286839,2.06286839,25,1440,1,0,0,0,350,,120,0,0,0,0,1.104651163,0.854453143,1,0,5,0.1,,227
10.1002/advs.202201654,Peoples R China,Chinese Acad Sci,ADVANCED SCIENCE,17.521,6/26/2022,2,208,0.009615385,Ru,Co,None,None,s -RuO 2,62.08791209,37.91208791,0,0,25,1440,1,0,0,0,350,,120,0,0,0,1,0.296875,0,0,0,5,0.1,,243
10.1002/advs.202201654,Peoples R China,Chinese Acad Sci,ADVANCED SCIENCE,17.521,6/26/2022,2,208,0.009615385,Ru,Co,None,None,n-RuO 2,62.08791209,37.91208791,0,0,25,1440,1,0,0,0,350,,120,0,0,0,0,0.30110935,0,0,0,5,0.1,,281
10.1002/advs.202201654,Peoples R China,Chinese Acad Sci,ADVANCED SCIENCE,17.521,6/26/2022,2,208,0.009615385,Sn,Ru,Co,Sb,s -RuO 2 /ATO,39.1944994,38.11394831,20.6286839,2.06286839,25,1440,1,0,0,0,350,,120,0,0,0,1,0.979381443,0.729183423,1,0,5,0.01,,89
10.1002/advs.202201654,Peoples R China,Chinese Acad Sci,ADVANCED SCIENCE,17.521,6/26/2022,2,208,0.009615385,Sn,Ru,Co,Sb,s -RuO 2 /ATO,39.1944994,38.11394831,20.6286839,2.06286839,25,1440,1,0,0,0,350,,120,0,0,0,1,0.979381443,0.729183423,1,0,5,1,,204
10.1002/advs.202201654,Peoples R China,Chinese Acad Sci,ADVANCED SCIENCE,17.521,6/26/2022,2,208,0.009615385,Sn,Ru,Co,Sb,n-RuO 2 /ATO,39.1944994,38.11394831,20.6286839,2.06286839,25,1440,1,0,0,0,350,,120,0,0,0,0,1.104651163,0.854453143,1,0,5,0.01,,113
10.1002/advs.202201654,Peoples R China,Chinese Acad Sci,ADVANCED SCIENCE,17.521,6/26/2022,2,208,0.009615385,Sn,Ru,Co,Sb,n-RuO 2 /ATO,39.1944994,38.11394831,20.6286839,2.06286839,25,1440,1,0,0,0,350,,120,0,0,0,0,1.104651163,0.854453143,1,0,5,1,,226
10.1002/advs.202201654,Peoples R China,Chinese Acad Sci,ADVANCED SCIENCE,17.521,6/26/2022,2,208,0.009615385,Ru,Co,Sn,Sb,s -RuO 2 /ATO-100,41.48796115,29.25601943,27.79321845,1.462800971,25,1440,1,0,0,0,350,,120,0,0,0,1,0.979381443,0.729183423,1,0,5,0.1,,207
10.1002/advs.202201654,Peoples R China,Chinese Acad Sci,ADVANCED SCIENCE,17.521,6/26/2022,2,208,0.009615385,Sn,Ru,Co,Sb,s -RuO 2 /ATO-300,45.32370668,36.38778009,15.90305498,2.385458247,25,1440,1,0,0,0,350,,120,0,0,0,1,0.979381443,0.729183423,1,0,5,0.1,,215
10.1002/advs.202201654,Peoples R China,Chinese Acad Sci,ADVANCED SCIENCE,17.521,6/26/2022,2,208,0.009615385,Sn,Ru,Co,Sb,s -RuO 2 /ATO-400,49.20304023,35.25915759,12.94816848,2.589633696,25,1440,1,0,0,0,350,,120,0,0,0,1,0.979381443,0.729183423,1,0,5,0.1,,246
10.1007/s10800-015-0875-3,Mexico,Univ Autonoma Zacatecas,JOURNAL OF APPLIED ELECTROCHEMISTRY,2.925,11/1/2015,9,2637,0.003412969,Sn,Ir,Sb,None,Ir-Sn-Sb-O(10),85,10,5,0,50,120,1,0,0,0,450,,30,0,0,0,0,0.8735213,0.8735213,0,0,5,1,,211
10.1007/s10800-015-0875-3,Mexico,Univ Autonoma Zacatecas,JOURNAL OF APPLIED ELECTROCHEMISTRY,2.925,11/1/2015,9,2637,0.003412969,Sn,Ir,Sb,None,Ir-Sn-Sb-O(40),57,40,3,0,50,120,1,0,0,0,450,,30,0,0,0,0,0.8735213,0.8735213,0,0,5,1,,278
10.1126/sciadv.abk1788,Singapore,Nanyang Technol Univ,SCIENCE ADVANCES,14.98,12/27/2021,15,389,0.038560411,Sr,Ir,Co,None,SCI,50,25,25,0,25,,1,0,0,1,1150,,720,0,0,0,0,0.25477707,0.101910828,0,0,5,0.1,,278
10.1126/sciadv.abk1788,Singapore,Nanyang Technol Univ,SCIENCE ADVANCES,14.98,12/27/2021,15,389,0.038560411,Sr,Ir,Sc,None,SSI,50,25,25,0,25,,1,0,0,1,1350,,720,0,0,0,0,0.25477707,0.101910828,0,0,5,0.1,,300
10.1021/acscatal.2c01241,Peoples R China,Jilin Univ,ACS CATALYSIS,13.7,12/27/2022,3,24,0.125,Sr,Ir,None,None,HIO,66.66666667,33.33333333,0,0,25,,1,0,1,0,1200,3,720,0,0,0,1,0.05,0,0,0,1,0.1,1,371
10.1021/acscatal.2c01241,Peoples R China,Jilin Univ,ACS CATALYSIS,13.7,12/27/2022,3,24,0.125,Sr,Ir,None,None,HIO,66.66666667,33.33333333,0,0,25,,1,0,1,0,1200,3,720,0,0,0,1,0.05,0,0,0,1,0.1,1,343
10.1021/acscatal.2c01241,Peoples R China,Jilin Univ,ACS CATALYSIS,13.7,12/27/2022,3,24,0.125,Sr,Ir,None,None,HIO,66.66666667,33.33333333,0,0,25,,1,0,1,0,1200,3,720,0,0,0,1,0.05,0,0,0,1,0.1,1,310
10.1039/C7TA01318C,Japan,Kyushu Univ,JOURNAL OF MATERIALS CHEMISTRY A,14.511,6/7/2017,16,2053,0.007793473,Ir,None,None,None,MWNT/PBI/IrOx,100,0,0,0,160,360,1,0,1,0,25,0,0,0,0,0,0,0.0119,0.041463229,0,0,5,0.1,0,366
10.1039/C7TA01318C,Japan,Kyushu Univ,JOURNAL OF MATERIALS CHEMISTRY A,14.511,6/7/2017,16,2053,0.007793473,Ir,None,None,None,CB/PBI/IrOx,100,0,0,0,160,360,1,0,1,0,25,0,0,0,0,0,0,0.0119,0.041946154,0,0,5,0.1,0,362
10.1039/C7TA01318C,Japan,Kyushu Univ,JOURNAL OF MATERIALS CHEMISTRY A,14.511,6/7/2017,16,2053,0.007793473,Ir,None,None,None,CB/IrOx,100,0,0,0,160,360,1,0,1,0,25,0,0,0,0,0,0,0.0119,0.061106135,0,0,5,0.1,0,396
10.1021/acsaem.1c03873,Peoples R China,Southern Univ Sci & Technol,ACS APPLIED ENERGY MATERIALS,6.959,6/26/2022,2,208,0.009615385,Ti,Ir,Nb,None,20% IrOX/ Nb0.1Ti0.9O2-600,84.41744103,8.541815583,7.040743388,0,140,480,1,0,1,0,25,0,0,0,0,0,1,0.203821656,1.112563625,1,0,10,1,1,366
10.1021/acsaem.1c03873,Peoples R China,Southern Univ Sci & Technol,ACS APPLIED ENERGY MATERIALS,6.959,6/26/2022,2,208,0.009615385,Ti,Ir,Nb,None,20% IrOX/ Nb0.1Ti0.9O2-700,80.51282051,9.871794872,9.615384615,0,140,480,1,0,1,0,25,0,0,0,0,0,1,0.203821656,0.937111062,1,0,10,1,1,327
10.1021/acsaem.1c03873,Peoples R China,Southern Univ Sci & Technol,ACS APPLIED ENERGY MATERIALS,6.959,6/26/2022,2,208,0.009615385,Ti,Ir,Nb,None,20% IrOX/ Nb0.1Ti0.9O2-800,81.47540984,10.57377049,7.950819672,0,140,480,1,0,1,0,25,0,0,0,0,0,1,0.203821656,1.000106261,1,0,10,1,1,371
10.1021/acsaem.1c03873,Peoples R China,Southern Univ Sci & Technol,ACS APPLIED ENERGY MATERIALS,6.959,6/26/2022,2,208,0.009615385,Ti,Ir,Nb,None,30% IrOX/ Nb0.1Ti0.9O2-700,79.05502737,12.76289254,8.182080092,0,140,480,1,0,1,0,25,0,0,0,0,0,1,0.203821656,0.712912403,1,0,10,1,1,303
10.1016/j.elecom.2012.05.030,Peoples R China,Chinese Acad Sci,ELECTROCHEMISTRY COMMUNICATIONS,5.443,10/18/2012,52,3746,0.013881474,Ir,Pt,None,None,Ir50@Pt50,50,50,0,0,60,300,1,1,0,0,25,0,0,0,0,0,0,0.0543,0,0,0,5,1,1,381
10.1016/j.elecom.2012.05.030,Peoples R China,Chinese Acad Sci,ELECTROCHEMISTRY COMMUNICATIONS,5.443,10/18/2012,52,3746,0.013881474,Ir,Pt,None,None,Ir67@Pt33,67,33,0,0,60,300,1,1,0,0,25,0,0,0,0,0,0,0.0373,0,0,0,5,1,1,365
10.1039/D1CC06062G,Peoples R China,Wuhan Polytech Univ,CHEMICAL COMMUNICATIONS,6.065,12/27/2021,0,389,0,Mn,Ir,None,None,IrxMn(1-x)Oy,80,20,0,0,25,1440,1,0,0,0,400,,0,0,0,0,0,0.0572,0,0,0,5,1,0,294
10.1038/s41467-022-31874-4,Peoples R China,Hohai Univ,NATURE COMMUNICATIONS,17.694,7/25/2022,5,179,0.027932961,Ru,Bi,None,None,BRO,57.14285714,42.85714286,0,0,85,480,1,0,0,0,1000,5,480,0,0,0,0,0.83,0,0,1,5,0.1,1,231
10.1038/s41467-022-31874-4,Peoples R China,Hohai Univ,NATURE COMMUNICATIONS,17.694,7/25/2022,5,179,0.027932961,Ru,Er,None,None,ERO,80,20,0,0,85,480,1,0,0,0,1000,5,480,0,0,0,0,0.83,0,0,1,5,0.1,1,307
10.1038/s41467-022-31874-4,Peoples R China,Hohai Univ,NATURE COMMUNICATIONS,17.694,7/25/2022,5,179,0.027932961,Ru,Bi,Er,None,B1.5Er0.5O,50,37.5,12.5,0,85,480,1,0,0,0,1000,5,480,0,0,0,0,0.83,0,0,1,5,0.1,1,182
10.1038/s41467-022-31874-4,Peoples R China,Hohai Univ,NATURE COMMUNICATIONS,17.694,7/25/2022,5,179,0.027932961,Ru,Bi,Er,None,B1.8Er0.2O,50,45,5,0,85,480,1,0,0,0,1000,5,480,0,0,0,0,0.83,0,0,1,5,0.1,1,196
10.1038/s41467-022-31874-4,Peoples R China,Hohai Univ,NATURE COMMUNICATIONS,17.694,7/25/2022,5,179,0.027932961,Ru,Bi,Er,None,B1Er1O,50,25,25,0,85,480,1,0,0,0,1000,5,480,0,0,0,0,0.83,0,0,1,5,0.1,1,253
10.1038/s41467-022-31874-4,Peoples R China,Hohai Univ,NATURE COMMUNICATIONS,17.694,7/25/2022,5,179,0.027932961,Ru,Er,Bi,None,B0.5Er1.5O,50,37.5,12.5,0,85,480,1,0,0,0,1000,5,480,0,0,0,0,0.83,0,0,1,5,0.1,1,265
10.1038/s41467-022-31874-4,Peoples R China,Hohai Univ,NATURE COMMUNICATIONS,17.694,7/25/2022,5,179,0.027932961,Ru,Er,Bi,None,B0.2Er1.8O,50,45,5,0,85,480,1,0,0,0,1000,5,480,0,0,0,0,0.83,0,0,1,5,0.1,1,296
10.1038/s41467-022-31874-4,Peoples R China,Hohai Univ,NATURE COMMUNICATIONS,17.694,7/25/2022,5,179,0.027932961,Ru,Pb,Er,None,Pb1.5Er0.5Ru2O,50,37.5,12.5,0,85,480,1,0,0,0,1000,5,480,0,0,0,0,0.83,0,0,1,5,0.1,1,227
10.1038/s41467-022-31874-4,Peoples R China,Hohai Univ,NATURE COMMUNICATIONS,17.694,7/25/2022,5,179,0.027932961,Ru,Pb,None,None,Pb2Ru2O,50,50,0,0,85,480,1,0,0,0,1000,5,480,0,0,0,0,0.83,0,0,1,5,0.1,1,272
10.1007/s42114-022-00521-3,Peoples R China,Nanjing Univ Sci Technol,ADVANCED COMPOSITES AND HYBRID MATERIALS,11.806,7/13/2022,0,191,0,Ru,Na,None,None,NRO NPs,54.05405405,45.94594595,0,0,25,,1,0,0,1,900,5,1440,0,0,0,0,0.5,0,0,1,5,1,0,262
10.1007/s42114-022-00521-3,Peoples R China,Nanjing Univ Sci Technol,ADVANCED COMPOSITES AND HYBRID MATERIALS,11.806,7/13/2022,0,191,0,Ru,Na,None,None,NRO NSs,54.05405405,45.94594595,0,0,25,,1,0,0,1,900,5,1440,0,0,0,1,0.5,0,0,1,5,1,0,220
10.1007/s11431-021-2053-1,Peoples R China,Chinese Acad Sci,SCIENCE CHINA-TECHNOLOGICAL SCIENCES,3.903,7/6/2022,0,198,0,Ru,Ti,None,None,RuO2/r-TiO2,50,50,0,0,25,,1,1,0,0,400,,60,0,0,0,0,0.237,0,0,0,5,1,,211
10.1002/smll.202202513,Peoples R China,Beijing Univ Chem Technol,SMALL,15.153,7/10/2022,3,194,0.015463918,Y,Ru,Ir,None,Y 2 Ru 1.2 Ir 0.8 O 7,50,30,20,0,80,480,0,0,0,0,1000,5,360,0,0,0,0,0.50955414,0,0,1,2,0.1,,220
10.1016/j.cattod.2019.10.004,South Korea,Gwangju Inst Sci & Technol,CATALYSIS TODAY,6.562,6/8/2020,25,956,0.026150628,Si,Ru,Ir,None,MS-IrO 2 /RuO 2 (1:10),80,18.18181818,1.818181818,0,80,90,1,0,0,0,370,,,0,0,0,1,0.1,0,0,0,5,2,0,300
10.1016/j.cattod.2019.10.004,South Korea,Gwangju Inst Sci & Technol,CATALYSIS TODAY,6.562,6/8/2020,25,956,0.026150628,Si,Ru,Ir,None,MS-IrO 2 /RuO 2 (1:4),80,16,4,0,80,90,1,0,0,0,370,,,0,0,0,1,0.1,0,0,0,5,2,0,314
10.1016/j.cattod.2019.10.004,South Korea,Gwangju Inst Sci & Technol,CATALYSIS TODAY,6.562,6/8/2020,25,956,0.026150628,Ru,Ir,None,None,IrO 2 /RuO 2 (1:10),90.90909091,9.090909091,0,0,80,90,1,0,0,0,370,,,0,0,0,0,0.1,0,0,0,5,2,0,340
10.1016/j.cattod.2019.10.004,South Korea,Gwangju Inst Sci & Technol,CATALYSIS TODAY,6.562,6/8/2020,25,956,0.026150628,Ru,Ir,None,None,IrO 2 /RuO 2 (1:4),80,20,0,0,80,90,1,0,0,0,370,,,0,0,0,0,0.1,0,0,0,5,2,0,347
10.1016/j.cattod.2019.10.004,South Korea,Gwangju Inst Sci & Technol,CATALYSIS TODAY,6.562,6/8/2020,25,956,0.026150628,Si,Ru,None,None,MS-RuO 2,80,20,0,0,80,90,1,0,0,0,370,,,0,0,0,1,0.1,0,0,0,5,2,0,347
10.1039/D1TA01587G,South Korea,Korea Univ,JOURNAL OF MATERIALS CHEMISTRY A,14.511,7/10/2021,10,559,0.017889088,Au,Pt,Ru,None,C-NW/C,37.59297182,32.66685674,29.74017144,0,280,120,1,0,1,0,25,0,0,0,1,0,0,0.112121212,0.753679654,0,0,10,0.1,0,408
10.1039/D1TA01587G,South Korea,Korea Univ,JOURNAL OF MATERIALS CHEMISTRY A,14.511,7/10/2021,10,559,0.017889088,Pt,Au,Ru,None,A-NW/C,38.43637068,34.67813355,26.88549577,0,280,15,1,0,1,0,25,0,0,0,1,0,0,0.125429864,0.779547511,0,0,10,0.1,0,418
10.1039/D1TA01587G,South Korea,Korea Univ,JOURNAL OF MATERIALS CHEMISTRY A,14.511,7/10/2021,10,559,0.017889088,Pt,Au,Ru,None,D-NW-a,37.39920229,34.88832753,27.71247019,0,280,120,1,0,1,0,300,,60,0,0,0,0,0.121222222,0.989888889,0,0,10,0.1,0,213
10.1039/D1TA01587G,South Korea,Korea Univ,JOURNAL OF MATERIALS CHEMISTRY A,14.511,7/10/2021,10,559,0.017889088,Au,Pt,Ru,None,C-NW-a,39.74389235,34.02568557,26.23042208,0,280,120,1,0,1,0,300,,60,0,0,0,0,0.129196429,0.763660714,0,0,10,0.1,0,252
