Repository: ruiding-uchicago/NRT_Training_Materials

# Module 1 · Classical Machine Learning on Tabular Data

UChicago PME · AI Training Materials

Predict acidic-OER electrocatalyst performance from a *composition + synthesis + testing* recipe (literature-mined records), then use SHAP to find the driving factors. A generic composition-to-property template you can adapt to your own chemistry or materials project. Two parallel targets:

- **1a, Activity:** predict overpotential η₁₀ (lower is better).
- **1b, Stability:** predict log decay rate (lower is more stable). Same template, new target.

File: module_1_tabular_ML/OER_activity.csv (part 10 of 11)
DOI,Country,Facility,Journal,Impact Factor,Published Date,Cited Times,Number of days until 01/20/2023,Average cited times per day,Metal_Dopant_1,Metal_Dopant_2,Metal_Dopant_3,Metal_Dopant_4,Sample Name,Metal_Dopant_1 Proportion in Precursor ,Metal_Dopant_2 Proportion in Precursor ,Metal_Dopant_3 Proportion in Precursor ,Metal_Dopant_4 Proportion in Precursor ,Hydrothermal Temperature (Celcius degree),Hydrothermal Time (min),Hydrothermal Still/Strring (0/1),Hydrothermal Strong Reductant in Liquid (0/1),Hydrothermal Weak Reductant in Liquid (0/1),Mixed in Solid or Liquid (0/1),Annealing Temperature (Celcius Degree),Annealing Temerature Rising Rate (Celcius Degree min-1),Annealing Time (min),Annealing Still/Strring (0/1),Annealing Atomosphere Inert (0/1),Annealing Atomosphere Reductive (0/1),Post-processing Acid Wash etc. (0/1),Catalyst Loading (mg cm -2),Support Material Loading (mg cm -2),Support is not Carbon (0/1),Electrode Type_Glassy Carbon/Carbon Paper or Ti Mesh (0/1),LSV Scanning Speed (mV s-1),Electrolyte Proton Concentration (M),Electrolyte O2 Saturated (0/1),Overpotential (mV @10 mA cm-2)
10.1039/D1TA01587G,South Korea,Korea Univ,JOURNAL OF MATERIALS CHEMISTRY A,14.511,7/10/2021,10,559,0.017889088,Pt,Au,Ru,None,A-NW-a,39.8633052,38.41303957,21.72365522,0,280,15,1,0,1,0,300,,60,0,0,0,0,0.110857143,0.705469388,0,0,10,0.1,0,235
10.1016/j.cattod.2019.12.003,South Korea,Gwangju Inst Sci & Technol,CATALYSIS TODAY,6.562,1/11/2021,8,739,0.01082544,Si,Ru,None,None,Meso-RuO2,80,20,0,0,25,,1,0,0,0,300,,,0,0,0,1,0.1,0,0,0,5,2,0,266
10.1002/aenm.201803795,Germany,Max Planck Inst Solid State Res,ADVANCED ENERGY MATERIALS,29.698,5/15/2019,126,1346,0.093610698,Ru,Na,None,None,Nanosheet,50,50,0,0,25,,1,0,0,1,900,,720,0,0,0,0,0.5,0,0,1,10,0.1,,255
10.1021/acscatal.2c01944,Peoples R China,Shanghai Univ Elect Power,ACS CATALYSIS,13.7,8/4/2022,5,169,0.029585799,Ti,Ru,None,None,RuO2/D-TiO2,71.39218723,28.60781277,0,0,25,60,1,1,0,0,320,,120,0,0,0,1,1.6898,3.3102,1,1,5,1,,180
10.1021/acscatal.2c01944,Peoples R China,Shanghai Univ Elect Power,ACS CATALYSIS,13.7,8/4/2022,5,169,0.029585799,Ti,Ru,None,None,RuO2/TiO2,71.39218723,28.60781277,0,0,25,60,1,1,0,0,320,,120,0,0,0,0,1.6898,3.3102,1,1,5,1,,310
10.1021/acscatal.2c01944,Peoples R China,Shanghai Univ Elect Power,ACS CATALYSIS,13.7,8/4/2022,5,169,0.029585799,Ru,None,None,None,Ru/C,100,0,0,0,25,60,1,1,0,0,320,,120,0,0,0,0,1.6898,3.3102,0,1,5,1,,280
10.21203/rs.3.rs-1531422/v1,Peoples R China,Central South Univ,Reseach Sqaure Preprint,0,5/12/2022,0,253,0,K,Mn,Ir,None,l-Mn0.98Ir0.02O2,50.4950495,48.51485149,0.99009901,0,120,720,0,0,0,0,25,0,0,0,0,0,0,0.5,0,0,1,5,1,,115
10.21203/rs.3.rs-1531422/v1,Peoples R China,Central South Univ,Reseach Sqaure Preprint,0,5/12/2022,0,253,0,K,Mn,Ir,None,l-Mn0.99Ir0.01O2,50.24875622,49.25373134,0.497512438,0,120,720,0,0,0,0,25,0,0,0,0,0,0,0.5,0,0,1,5,1,,149
10.21203/rs.3.rs-1531422/v1,Peoples R China,Central South Univ,Reseach Sqaure Preprint,0,5/12/2022,0,253,0,K,Mn,Ir,None,sl-Mn0.98Ir0.02O2,50.4950495,48.51485149,0.99009901,0,120,720,0,0,0,0,400,1,240,0,0,0,0,0.5,0,0,1,5,1,,60
10.21203/rs.3.rs-1531422/v1,Peoples R China,Central South Univ,Reseach Sqaure Preprint,0,5/12/2022,0,253,0,K,Mn,Ir,None,sl-Mn0.99Ir0.01O2,50.24875622,49.25373134,0.497512438,0,120,720,0,0,0,0,400,1,240,0,0,0,0,0.5,0,0,1,5,1,,133
10.1016/j.chempr.2022.02.003,Peoples R China,Xiamen Univ,CHEM,25.832,6/29/2022,6,205,0.029268293,Se,Ru,None,None,C-RuO 2 -RuSe-0.5,66.95350435,33.04649565,0,0,180,720,0,1,0,0,300,,30,0,0,0,0,0.153861386,0.246138614,0,0,5,1,,273
10.1016/j.chempr.2022.02.003,Peoples R China,Xiamen Univ,CHEM,25.832,6/29/2022,6,205,0.029268293,Se,Ru,None,None,C-RuO 2 -RuSe-1,66.95350435,33.04649565,0,0,180,720,0,1,0,0,300,,60,0,0,0,0,0.153861386,0.246138614,0,0,5,1,,244
10.1016/j.chempr.2022.02.003,Peoples R China,Xiamen Univ,CHEM,25.832,6/29/2022,6,205,0.029268293,Se,Ru,None,None,C-RuO 2 -RuSe-2,66.95350435,33.04649565,0,0,180,720,0,1,0,0,300,,300,0,0,0,0,0.153861386,0.246138614,0,0,5,1,,221
10.1016/j.chempr.2022.02.003,Peoples R China,Xiamen Univ,CHEM,25.832,6/29/2022,6,205,0.029268293,Se,Ru,None,None,C-RuO 2 -RuSe-5,66.95350435,33.04649565,0,0,180,720,0,1,0,0,300,,600,0,0,0,0,0.153861386,0.246138614,0,0,5,1,,255
10.1016/j.chempr.2022.02.003,Peoples R China,Xiamen Univ,CHEM,25.832,6/29/2022,6,205,0.029268293,Se,Ru,None,None,C-RuO 2 -RuSe-10,66.95350435,33.04649565,0,0,180,720,0,1,0,0,300,,1200,0,0,0,0,0.153861386,0.246138614,0,0,5,1,,278
10.1016/j.chempr.2022.02.003,Peoples R China,Xiamen Univ,CHEM,25.832,6/29/2022,6,205,0.029268293,Se,Ru,None,None,C-RuO 2 -RuSe-20,66.95350435,33.04649565,0,0,180,720,0,1,0,0,300,,1800,0,0,0,0,0.153861386,0.246138614,0,0,5,1,,340
10.1016/j.chempr.2022.02.003,Peoples R China,Xiamen Univ,CHEM,25.832,6/29/2022,6,205,0.029268293,Se,Ru,None,None,C-RuO 2 -RuSe-10-250,66.95350435,33.04649565,0,0,180,720,0,1,0,0,250,,600,0,0,0,0,0.153861386,0.246138614,0,0,5,1,,249
10.1021/acsaem.2c00551,South Korea,Ewha Womans Univ,ACS APPLIED ENERGY MATERIALS,6.959,7/10/2022,1,194,0.005154639,Ir,Sr,None,None,SrIrO3 NFs,50,50,0,0,25,900,1,0,0,0,700,5.8,20,0,0,0,0,0.56588,0,0,0,10,1,0,280
10.1021/acsaem.2c00551,South Korea,Ewha Womans Univ,ACS APPLIED ENERGY MATERIALS,6.959,7/10/2022,1,194,0.005154639,Ir,None,None,None,Ir NF,100,0,0,0,25,900,1,0,0,0,700,5.8,20,0,0,0,0,0.56588,0,0,0,10,1,0,390
10.1016/j.cej.2022.137909,Peoples R China,Southwest Univ,CHEMICAL ENGINEERING JOURNAL,16.744,7/27/2022,1,177,0.005649718,Ir,Ru,None,None,Ir0.5Ru0.5,50,50,0,0,25,120,1,1,0,0,25,0,0,0,0,0,0,0.05,0,0,1,5,1,0,160
10.1016/j.cej.2022.137909,Peoples R China,Southwest Univ,CHEMICAL ENGINEERING JOURNAL,16.744,7/27/2022,1,177,0.005649718,Ir,Ru,None,None,Ir0.75Ru0.25,75,25,0,0,25,120,1,1,0,0,25,0,0,0,0,0,0,0.05,0,0,1,5,1,0,230
10.1016/j.cej.2022.137909,Peoples R China,Southwest Univ,CHEMICAL ENGINEERING JOURNAL,16.744,7/27/2022,1,177,0.005649718,Ru,Ir,None,None,Ru0.75Ir0.25,75,25,0,0,25,120,1,1,0,0,25,0,0,0,0,0,0,0.05,0,0,1,5,1,0,219
10.1016/j.electacta.2022.140566,Peoples R China,Henan Polytech Univ,ELECTROCHIMICA ACTA,7.336,8/10/2022,0,163,0,Ru,Ce,None,None,CeO2/RuO2,66.66666667,33.33333333,0,0,25,,1,0,0,0,350,5,240,0,0,0,0,0.997849624,0,0,1,10,1,,199
10.1016/j.electacta.2022.140566,Peoples R China,Henan Polytech Univ,ELECTROCHIMICA ACTA,7.336,8/10/2022,0,163,0,Ru,None,None,None,py-RuO2,100,0,0,0,25,,1,0,0,0,350,5,240,0,0,0,0,0.606,0,0,1,10,1,,235
10.1016/j.jre.2022.01.013,Peoples R China,Inner Mongolia Normal Unniv,JOURNAL OF RARE EARTH,4.632,1/19/2022,2,366,0.005464481,Ir,Ce,None,None,IrCeOx,50,50,0,0,160,30,1,0,1,0,25,0,0,0,0,0,0,0.012233376,0.395409934,0,0,5,1,,442
10.1016/j.jre.2022.01.013,Peoples R China,Inner Mongolia Normal Unniv,JOURNAL OF RARE EARTH,4.632,1/19/2022,0,366,0,Ir,Ce,None,None,Ir2CeOx,66.66666667,33.33333333,0,0,160,30,1,0,1,0,25,0,0,0,0,0,0,0.021548025,0.386095285,0,0,5,1,,373
10.1016/j.jre.2022.01.013,Peoples R China,Inner Mongolia Normal Unniv,JOURNAL OF RARE EARTH,4.632,1/19/2022,0,366,0,Ir,Ce,None,None,Ir3CeOx,75,25,0,0,160,30,1,0,1,0,25,0,0,0,0,0,0,0.030141146,0.377502164,0,0,5,1,,299
10.1016/j.compositesb.2022.110013,Peoples R China,Qingdao Univ Sci & Technol,COMPOSITES PART B-ENGINEERING,11.322,7/23/2022,2,181,0.011049724,Ru,Mn,None,None,Mn-Ru/RuO2@CNT,88.31404409,11.68595591,0,0,25,30,1,0,0,1,800,,3,0,0,0,0,0.141542817,0,0,0,5,1,,177
10.1016/j.compositesb.2022.110013,Peoples R China,Qingdao Univ Sci & Technol,COMPOSITES PART B-ENGINEERING,11.322,7/23/2022,2,181,0.011049724,Ru,None,None,None,Ru/RuO2@CNT,100,0,0,0,25,30,1,0,0,1,800,,3,0,1,0,0,0.141542817,0,0,0,5,1,,250
10.1016/j.compositesb.2022.110013,Peoples R China,Qingdao Univ Sci & Technol,COMPOSITES PART B-ENGINEERING,11.322,7/23/2022,2,181,0.011049724,Ru,None,None,None,RuO2@CNT,100,0,0,0,25,30,1,0,0,1,800,,3,0,0,0,0,0.141542817,0,0,0,5,1,,240
10.1016/j.compositesb.2022.110013,Peoples R China,Qingdao Univ Sci & Technol,COMPOSITES PART B-ENGINEERING,11.322,7/23/2022,2,181,0.011049724,Ru,Cd,None,None,Cd-Ru/RuO2@CNT,90.8962326,9.103767399,0,0,25,30,1,0,0,1,800,,3,0,0,0,0,0.141542817,0,0,0,5,1,,199
10.1016/j.compositesb.2022.110013,Peoples R China,Qingdao Univ Sci & Technol,COMPOSITES PART B-ENGINEERING,11.322,7/23/2022,2,181,0.011049724,Ru,Cu,None,None,Cu-Ru/RuO2@CNT,88.79025666,11.20974334,0,0,25,30,1,0,0,1,800,,3,0,0,0,0,0.141542817,0,0,0,5,1,,210
10.1016/j.compositesb.2022.110013,Peoples R China,Qingdao Univ Sci & Technol,COMPOSITES PART B-ENGINEERING,11.322,7/23/2022,2,181,0.011049724,Ru,Mn,None,None,3 wt%,94.1017768,5.898223199,0,0,25,30,1,0,0,1,800,,3,0,0,0,0,0.141542817,0,0,0,5,1,,196
10.1016/j.compositesb.2022.110013,Peoples R China,Qingdao Univ Sci & Technol,COMPOSITES PART B-ENGINEERING,11.322,7/23/2022,2,181,0.011049724,Ru,Mn,None,None,7 wt%,82.63372599,17.36627401,0,0,25,30,1,0,0,1,800,,3,0,0,0,0,0.141542817,0,0,0,5,1,,186
10.1016/j.apcatb.2022.121579,Peoples R China,China Univ Geosci,APPLIED CATALYSIS B-ENVIRONMENTAL,24.319,6/22/2022,1,212,0.004716981,Ir,Sr,None,None,SrIrO3,50,50,0,0,90,30,1,0,0,0,400,,120,0,0,0,0,0.226,0,0,0,,1,1,269
10.1016/j.apcatb.2022.121579,Peoples R China,China Univ Geosci,APPLIED CATALYSIS B-ENVIRONMENTAL,24.319,6/22/2022,1,212,0.004716981,Ir,Sr,Ce,None,2CeO2@SrIrO3,49.04673832,49.04673832,1.906523358,0,90,30,1,0,0,0,400,,120,0,0,0,0,0.226,0,0,0,,1,1,241
10.1016/j.apcatb.2022.121579,Peoples R China,China Univ Geosci,APPLIED CATALYSIS B-ENVIRONMENTAL,24.319,6/22/2022,1,212,0.004716981,Ir,Sr,Ce,None,4CeO2@SrIrO3,48.09165638,48.09165638,3.816687237,0,90,30,1,0,0,0,400,,120,0,0,0,0,0.226,0,0,0,,1,1,238
10.1016/j.apcatb.2022.121579,Peoples R China,China Univ Geosci,APPLIED CATALYSIS B-ENVIRONMENTAL,24.319,6/22/2022,1,212,0.004716981,Ir,Sr,Ce,None,8CeO2@SrIrO3,46.17601083,46.17601083,7.647978349,0,90,30,1,0,0,0,400,,120,0,0,0,0,0.226,0,0,0,,1,1,248
10.1016/j.jcis.2021.09.171,Peoples R China,Jiangsu Univ,JOURNAL OF COLLOID AND INTERFACE SCIENCE,9.965,11/11/2021,9,435,0.020689655,Pt,Ru,Ir,None,Pt70Ru25Ir5,70,25,5,0,25,60,1,1,0,0,100,,360,0,0,0,1,0.021239868,0,0,0,10,1,1,470
10.1016/j.jcis.2021.09.171,Peoples R China,Jiangsu Univ,JOURNAL OF COLLOID AND INTERFACE SCIENCE,9.965,11/11/2021,9,435,0.020689655,Pt,Ru,Ir,None,Pt70Ru20Ir10,70,20,10,0,25,60,1,1,0,0,100,,360,0,0,0,1,0.021803868,0,0,0,10,1,1,490
10.1016/j.jcis.2021.09.171,Peoples R China,Jiangsu Univ,JOURNAL OF COLLOID AND INTERFACE SCIENCE,9.965,11/11/2021,9,435,0.020689655,Pt,Ru,Ir,None,Pt70Ru15Ir15,70,15,15,0,25,60,1,1,0,0,100,,360,0,0,0,1,0.022367868,0,0,0,10,1,1,450
10.1016/j.matlet.2021.131209,Switzerland,Univ Bern,MATERIALS LETTERS,3.574,12/20/2021,2,396,0.005050505,Ir,None,None,None,10 wt%,100,0,0,0,78,30,1,0,1,0,25,0,0,0,0,0,0,0.01,0.09,0,0,10,0.1,,324
10.1016/j.matlet.2021.131209,Switzerland,Univ Bern,MATERIALS LETTERS,3.574,12/20/2021,2,396,0.005050505,Ir,None,None,None,30 wt%,100,0,0,0,78,30,1,0,1,0,25,0,0,0,0,0,0,0.01,0.023333333,0,0,10,0.1,,357
10.1016/j.matlet.2021.131209,Switzerland,Univ Bern,MATERIALS LETTERS,3.574,12/20/2021,2,396,0.005050505,Ir,None,None,None,50 wt%,100,0,0,0,78,30,1,0,1,0,25,0,0,0,0,0,0,0.01,0.004285714,0,0,10,0.1,,360
10.1016/j.matlet.2021.131209,Switzerland,Univ Bern,MATERIALS LETTERS,3.574,12/20/2021,2,396,0.005050505,Ir,None,None,None,70 wt%,100,0,0,0,78,30,1,0,1,0,25,0,0,0,0,0,0,0.01,0.001111111,0,0,10,0.1,,375
10.3390/catal9040318,South Africa,Univ Western Cape,CATALYSTS,4.501,5/27/2019,22,1334,0.016491754,Na,Ir,None,None,IH_IrO2_350 ¡ãC_1:3,96.16026711,3.839732888,0,0,25,30,1,0,0,0,350,,120,0,0,0,0,0.45,0,0,0,2,1,,242
10.3390/catal9040318,South Africa,Univ Western Cape,CATALYSTS,4.501,5/27/2019,22,1334,0.016491754,Na,Ir,None,None,IH_IrO2_350 ¡ãC_1:10,98.81626351,1.18373649,0,0,25,30,1,0,0,0,350,,120,0,0,0,0,0.45,0,0,0,2,1,,221
10.3390/catal9040318,South Africa,Univ Western Cape,CATALYSTS,4.501,5/27/2019,22,1334,0.016491754,Na,Ir,None,None,IH_IrO2_350 ¡ãC_1:28,99.57399518,0.426004816,0,0,25,30,1,0,0,0,350,,120,0,0,0,0,0.45,0,0,0,2,1,,240
10.3390/catal9040318,South Africa,Univ Western Cape,CATALYSTS,4.501,5/27/2019,22,1334,0.016491754,Na,Ir,None,None,IH_IrO2_400 ¡ãC_1:10,98.81626351,1.18373649,0,0,25,30,1,0,0,0,400,,120,0,0,0,0,0.45,0,0,0,2,1,,278
10.1016/j.apcatb.2016.07.048,France,Univ Poitiers,APPLIED CATALYSIS B-ENVIRONMENTAL,24.319,12/28/2018,46,1484,0.030997305,Ru,None,None,None,Ru1Ir0O2/C,100,0,0,0,180,20,1,0,1,0,25,0,0,0,0,0,1,0.2,0.8,0,1,5,1,0,243
10.1016/j.apcatb.2016.07.048,France,Univ Poitiers,APPLIED CATALYSIS B-ENVIRONMENTAL,24.319,12/28/2018,46,1484,0.030997305,Ru,Ir,None,None,Ru0.75Ir0.25O2/C,75,25,0,0,180,20,1,0,1,0,25,0,0,0,0,0,1,0.2,0.8,0,1,5,1,0,267
10.1016/j.apcatb.2016.07.048,France,Univ Poitiers,APPLIED CATALYSIS B-ENVIRONMENTAL,24.319,12/28/2018,46,1484,0.030997305,Ru,Ir,None,None,Ru0.5Ir0.5O2/C,50,50,0,0,180,20,1,0,1,0,25,0,0,0,0,0,1,0.2,0.8,0,1,5,1,0,327
10.1016/j.apcatb.2016.07.048,France,Univ Poitiers,APPLIED CATALYSIS B-ENVIRONMENTAL,24.319,12/28/2018,46,1484,0.030997305,Ir,Ru,None,None,Ru0.25Ir0.75O2/C,75,25,0,0,180,20,1,0,1,0,25,0,0,0,0,0,1,0.2,0.8,0,1,5,1,0,258
10.1016/j.apcatb.2016.07.048,France,Univ Poitiers,APPLIED CATALYSIS B-ENVIRONMENTAL,24.319,12/28/2018,46,1484,0.030997305,Ir,None,None,None,Ru0Ir1O2/C,100,0,0,0,180,20,1,0,1,0,25,0,0,0,0,0,1,0.2,0.8,0,1,5,1,0,297
10.1016/j.apcatb.2021.120230,Peoples R China,Chinese Acad Sci,APPLIED CATALYSIS B-ENVIRONMENTAL,24.319,10/27/2021,27,450,0.06,Cu,Ru,None,None,HP-RuO 2-200,88.68932921,11.31067079,0,0,25,60,1,0,0,0,200,3,120,0,0,0,1,0.0136,0.3864,0,0,5,1,0,388
10.1016/j.apcatb.2021.120230,Peoples R China,Chinese Acad Sci,APPLIED CATALYSIS B-ENVIRONMENTAL,24.319,10/27/2021,27,450,0.06,Cu,Ru,None,None,HP-RuO 2-300,88.68932921,11.31067079,0,0,25,60,1,0,0,0,300,3,120,0,0,0,1,0.0136,0.3864,0,0,5,1,0,208
10.1016/j.apcatb.2021.120230,Peoples R China,Chinese Acad Sci,APPLIED CATALYSIS B-ENVIRONMENTAL,24.319,10/27/2021,27,450,0.06,Cu,Ru,None,None,HP-RuO 2-400,88.68932921,11.31067079,0,0,25,60,1,0,0,0,400,3,120,0,0,0,1,0.0136,0.3864,0,0,5,1,0,219
10.1038/s41467-022-32024-6,Spain,Barcelona Inst Sci & Technol BIST,NATURE COMMUNICATIONS,17.694,8/9/2022,2,164,0.012195122,Co,None,None,None,40-Co3O4@c/GPO,100,0,0,0,140,1440,0,0,0,0,750,,120,0,1,0,0,8,12,0,0,1,2,,360
10.1038/s41467-022-32024-6,Spain,Barcelona Inst Sci & Technol BIST,NATURE COMMUNICATIONS,17.694,8/9/2022,2,164,0.012195122,Co,None,None,None,30-Co3O4@c/GPO,100,0,0,0,140,1440,0,0,0,0,750,,120,0,1,0,0,6,14,0,0,1,2,,384
10.1038/s41467-022-32024-6,Spain,Barcelona Inst Sci & Technol BIST,NATURE COMMUNICATIONS,17.694,8/9/2022,2,164,0.012195122,Co,None,None,None,20-Co3O4@c/GPO,100,0,0,0,140,1440,0,0,0,0,750,,120,0,1,0,0,4,16,0,0,1,2,,405
10.1038/s41467-022-32024-6,Spain,Barcelona Inst Sci & Technol BIST,NATURE COMMUNICATIONS,17.694,8/9/2022,2,164,0.012195122,Co,None,None,None,10-Co3O4@c/GPO,100,0,0,0,140,1440,0,0,0,0,750,,120,0,1,0,0,2,18,0,0,1,2,,446
10.1021/acsaem.0c01775,Singapore,Natl Univ Singapore,ACS APPLIED ENERGY MATERIALS,6.959,10/23/2020,26,819,0.031746032,Mn,Cu,F,None,"Cu1.5Mn1,5O4: 10wt% F",46.08294931,46.08294931,7.834101382,0,25,60,1,0,0,0,500,10,240,0,0,0,0,6.3694267,3.18471335,0,0,5,1,0,545
10.1039/D2TA03527H,Peoples R China,China Univ Petr East China,JOURNAL OF MATERIALS CHEMISTRY A,14.511,7/24/2022,0,180,0,Ru,None,None,None,E-RuO2,100,0,0,0,25,1440,1,0,0,0,300,10,240,0,0,0,0,0.353681828,0,0,0,5,1,,293
10.1039/D2TA03527H,Peoples R China,China Univ Petr East China,JOURNAL OF MATERIALS CHEMISTRY A,14.511,7/24/2022,0,180,0,Ru,Zn,None,None,E-Zn-RuO2,51.56761816,48.43238184,0,0,25,1440,1,0,0,0,300,10,240,0,0,0,0,0.353681828,0,0,0,5,1,,190
10.1039/D2TA03527H,Peoples R China,China Univ Petr East China,JOURNAL OF MATERIALS CHEMISTRY A,14.511,7/24/2022,0,180,0,Ru,Zn,None,None,C-Zn-RuO2,51.56761816,48.43238184,0,0,25,1440,1,0,0,0,300,10,240,0,0,0,1,0.353681828,0,0,0,5,1,,239
10.1039/D2TA03527H,Peoples R China,China Univ Petr East China,JOURNAL OF MATERIALS CHEMISTRY A,14.511,7/24/2022,0,180,0,Zn,Ru,None,None,E-Zn-RuO2-30,55.60032232,44.39967768,0,0,25,1440,1,0,0,0,300,10,240,0,0,0,0,0.353681828,0,0,0,5,1,,195
10.1039/D2TA03527H,Peoples R China,China Univ Petr East China,JOURNAL OF MATERIALS CHEMISTRY A,14.511,7/24/2022,0,180,0,Zn,Ru,None,None,C-Zn-RuO2-30,55.60032232,44.39967768,0,0,25,1440,1,0,0,0,300,10,240,0,0,0,1,0.353681828,0,0,0,5,1,,220
10.1039/D2TA03527H,Peoples R China,China Univ Petr East China,JOURNAL OF MATERIALS CHEMISTRY A,14.511,7/24/2022,0,180,0,Ru,Zn,None,None,E-Zn-RuO2-50,57.0984456,42.9015544,0,0,25,1440,1,0,0,0,300,10,240,0,0,0,0,0.353681828,0,0,0,5,1,,215
10.1039/D2TA03527H,Peoples R China,China Univ Petr East China,JOURNAL OF MATERIALS CHEMISTRY A,14.511,7/24/2022,0,180,0,Ru,Zn,None,None,C-Zn-RuO2-50,57.0984456,42.9015544,0,0,25,1440,1,0,0,0,300,10,240,0,0,0,1,0.353681828,0,0,0,5,1,,227
10.1016/j.ijhydene.2019.10.013,Peoples R China,East China Univ Sci & Technol,INTERNATIONAL JOURNAL OF HYDROGEN ENERGY,7.139,12/24/2019,23,1123,0.020480855,Ir,W,None,None,IW-50,50,50,0,0,25,,1,0,0,0,400,,240,0,0,0,0,0.098277942,0.101722058,0,1,10,0.1,,417
10.20964/2022.08.01,Peoples R China,Wuhan Univ Technol,INTERNATIONAL JOURNAL OF ELECTROCHEMICAL SCIENCE,1.765,8/1/2022,0,172,0,Ru,Ir,None,None,"Ti/Ru0.9Ir0.1O2,",90,10,0,0,130,20,1,0,0,0,500,,20,0,0,0,0,0.327,0,0,1,1,1,,410
10.20964/2022.08.01,Peoples R China,Wuhan Univ Technol,INTERNATIONAL JOURNAL OF ELECTROCHEMICAL SCIENCE,1.765,8/1/2022,0,172,0,Ru,Ir,None,None,"TNS@Ru0.9Ir0.1O2,",90,10,0,0,130,20,1,0,0,0,500,,20,0,0,0,0,0.302,0,0,1,1,1,,410
10.20964/2022.08.01,Peoples R China,Wuhan Univ Technol,INTERNATIONAL JOURNAL OF ELECTROCHEMICAL SCIENCE,1.765,8/1/2022,0,172,0,Ru,Ir,None,None,TNSW@Ru0.9Ir0.1O2,90,10,0,0,130,20,1,0,0,0,500,,20,0,0,0,0,0.323,0,0,1,1,1,,371
10.20964/2022.08.01,Peoples R China,Wuhan Univ Technol,INTERNATIONAL JOURNAL OF ELECTROCHEMICAL SCIENCE,1.765,8/1/2022,0,172,0,Ru,Ir,None,None,TNW@Ru0.9Ir0.1O2,90,10,0,0,130,20,1,0,0,0,500,,20,0,0,0,0,0.32,0,0,1,1,1,,362
10.1016/j.electacta.2017.06.048,Canada,Queens Univ,ELECTROCHIMICA ACTA,7.336,8/20/2017,46,1979,0.023244063,Ta,C,Ir,None,Ir/TaC,90.03516999,9.964830012,0,0,160,150,1,0,1,0,25,0,0,0,0,0,1,0.040764331,0.163057325,1,0,0.167,1,0,310
10.1016/j.electacta.2017.06.048,Canada,Queens Univ,ELECTROCHIMICA ACTA,7.336,8/20/2017,46,1979,0.023244063,Nb,C,Ir,None,Ir/NbC,87.97250859,12.02749141,0,0,160,150,1,0,1,0,25,0,0,0,0,0,1,0.040764331,0.163057325,1,0,0.167,1,0,335
10.1016/j.electacta.2017.06.048,Canada,Queens Univ,ELECTROCHIMICA ACTA,7.336,8/20/2017,46,1979,0.023244063,Nb,Ir,None,None,Ir/NbO2,86.00223964,13.99776036,0,0,160,150,1,0,1,0,25,0,0,0,0,0,1,0.040764331,0.163057325,1,0,0.167,1,0,302
10.1016/j.electacta.2017.06.048,Canada,Queens Univ,ELECTROCHIMICA ACTA,7.336,8/20/2017,46,1979,0.023244063,W,C,Ir,None,Ir/WC,79.75077882,20.24922118,0,0,160,150,1,0,1,0,25,0,0,0,0,0,1,0.040764331,0.163057325,1,0,0.167,1,0,329
10.1016/j.electacta.2017.06.048,Canada,Queens Univ,ELECTROCHIMICA ACTA,7.336,8/20/2017,46,1979,0.023244063,Sn,Sb,Ir,None,Ir/ATO,79.47712418,4.183006536,16.33986928,0,160,150,1,0,1,0,25,0,0,0,0,0,1,0.040764331,0.163057325,1,0,0.167,1,0,283
10.1016/j.electacta.2017.06.048,Canada,Queens Univ,ELECTROCHIMICA ACTA,7.336,8/20/2017,46,1979,0.023244063,Ta,C,Ir,None,Ir/TaC,90.03516999,9.964830012,0,0,160,150,1,0,1,0,25,0,0,0,0,0,1,0.010191083,0.193630573,1,0,0.167,1,0,315
10.1016/j.electacta.2017.06.048,Canada,Queens Univ,ELECTROCHIMICA ACTA,7.336,8/20/2017,46,1979,0.023244063,Ta,C,Ir,None,Ir/TaC,90.03516999,9.964830012,0,0,160,150,1,0,1,0,25,0,0,0,0,0,1,0.020382166,0.18343949,1,0,0.167,1,0,330
10.1016/j.electacta.2017.06.048,Canada,Queens Univ,ELECTROCHIMICA ACTA,7.336,8/20/2017,46,1979,0.023244063,Ta,C,Ir,None,Ir/TaC,90.03516999,9.964830012,0,0,160,150,1,0,1,0,25,0,0,0,0,0,1,0.061146497,0.142675159,1,0,0.167,1,0,317
10.1007/s42773-022-00163-0,Peoples R China,Qingdao Univ,BIOCHAR,11.452,7/30/2022,4,174,0.022988506,Na,S,Ru,None,Ru/RuS2-BBA-24/1,75.55158029,20.11915633,4.329263385,0,-40,2880,0,0,0,0,900,10,120,0,1,0,0,0.1,0.9,0,1,2,1,,229
10.1007/s42773-022-00163-0,Peoples R China,Qingdao Univ,BIOCHAR,11.452,7/30/2022,4,174,0.022988506,Na,S,Ru,None,Ru/RuS2-BBA-36/1,77.79693648,20.71708786,1.485975662,0,-40,2880,0,0,0,0,900,10,120,0,1,0,0,0.1,0.9,0,1,2,1,,225
10.1007/s42773-022-00163-0,Peoples R China,Qingdao Univ,BIOCHAR,11.452,7/30/2022,4,174,0.022988506,Na,S,Ru,None,Ru/RuS2-BBA-12/2,66.86703066,17.80648714,15.32648219,0,-40,2880,0,0,0,0,900,10,120,0,1,0,0,0.1,0.9,0,1,2,1,,344
10.1007/s42773-022-00163-0,Peoples R China,Qingdao Univ,BIOCHAR,11.452,7/30/2022,4,174,0.022988506,Na,S,Ru,None,Ru/RuS2-BBA-24/2,72.41648013,19.28428868,8.299231193,0,-40,2880,0,0,0,0,900,10,120,0,1,0,0,0.1,0.9,0,1,2,1,,243
10.1007/s42773-022-00163-0,Peoples R China,Qingdao Univ,BIOCHAR,11.452,7/30/2022,4,174,0.022988506,Na,S,Ru,None,Ru/RuS2-BBA-36/2,74.47681447,19.83294945,5.690236078,0,-40,2880,0,0,0,0,900,10,120,0,1,0,0,0.1,0.9,0,1,2,1,,323
10.1007/s42773-022-00163-0,Peoples R China,Qingdao Univ,BIOCHAR,11.452,7/30/2022,4,174,0.022988506,Na,S,Ru,None,Ru/RuS2-BBA-24/1-700,75.55158029,20.11915633,4.329263385,0,-40,2880,0,0,0,0,700,10,120,0,1,0,0,0.1,0.9,0,1,2,1,,533
10.1007/s42773-022-00163-0,Peoples R China,Qingdao Univ,BIOCHAR,11.452,7/30/2022,4,174,0.022988506,Na,S,Ru,None,Ru/RuS2-BBA-24/1-800,75.55158029,20.11915633,4.329263385,0,-40,2880,0,0,0,0,800,10,120,0,1,0,0,0.1,0.9,0,1,2,1,,521
10.1016/j.jechem.2019.03.008,Spain,CIDETEC,JOURNAL OF ENERGY CHEMISTRY,13.599,7/12/2019,34,1288,0.026397516,Ir,None,None,None,IrO2 black,100,0,0,0,80,120,1,0,0,0,350,,150,0,0,0,0,0.51,0,0,0,1,1,0,317
10.1016/j.jechem.2019.03.008,Spain,CIDETEC,JOURNAL OF ENERGY CHEMISTRY,13.599,7/12/2019,34,1288,0.026397516,Ti,Ir,None,None,IrO2 TNT,70.58823529,29.41176471,0,0,80,120,1,0,0,0,350,,150,0,0,0,0,0.255,0.255,1,0,1,1,0,296
10.1016/j.jechem.2019.03.008,Spain,CIDETEC,JOURNAL OF ENERGY CHEMISTRY,13.599,7/12/2019,34,1288,0.026397516,Ti,Ir,Nb,None,IrO2 Nb-TNT,68.47058824,29.41176471,2.117647059,0,80,120,1,0,0,0,350,,150,0,0,0,0,0.255,0.255,1,0,1,1,0,286
10.1016/j.jechem.2019.03.008,Spain,CIDETEC,JOURNAL OF ENERGY CHEMISTRY,13.599,7/12/2019,34,1288,0.026397516,Ir,Ru,None,None,IrRuOx black,60,40,0,0,80,120,1,0,0,0,350,,150,0,0,0,0,0.51,0,0,0,1,1,0,290
10.1016/j.jechem.2019.03.008,Spain,CIDETEC,JOURNAL OF ENERGY CHEMISTRY,13.599,7/12/2019,34,1288,0.026397516,Ti,Ir,Ru,None,IrRuOx  TNT,70.58823529,17.64705882,11.76470588,0,80,120,1,0,0,0,350,,150,0,0,0,0,0.255,0.255,1,0,1,1,0,320
10.1016/j.jechem.2019.03.008,Spain,CIDETEC,JOURNAL OF ENERGY CHEMISTRY,13.599,7/12/2019,34,1288,0.026397516,Ti,Ir,Ru,Nb,IrRuOx  Nb-TNT,68.47058824,17.64705882,11.76470588,2.117647059,80,120,1,0,0,0,350,,150,0,0,0,0,0.255,0.255,1,0,1,1,0,269
10.1016/j.matchemphys.2021.125266,South Korea,Yeungnam Univ,MATERIALS CHEMISTRY AND PHYSICS,4.778,10/24/2021,5,453,0.011037528,Fe,Na,P,None,¦Á-Fe2O3,64.6359584,31.05497771,4.309063893,0,25,30,1,0,0,1,825,10,240,0,0,0,0,0.14285714,0,0,0,5,1,,581
10.1016/j.matchemphys.2021.125266,South Korea,Yeungnam Univ,MATERIALS CHEMISTRY AND PHYSICS,4.778,10/24/2021,5,453,0.011037528,Ni,Fe,Na,P,¦Á-Fe2O3-NiO,91.18302109,5.698938818,2.738110835,0.379929255,25,30,1,0,0,1,825,10,240,0,0,0,0,0.14285714,0,0,0,5,1,,412
10.1016/j.matchemphys.2021.125266,South Korea,Yeungnam Univ,MATERIALS CHEMISTRY AND PHYSICS,4.778,10/24/2021,5,453,0.011037528,Ni,Na,P,None,NiO/CNT,96.69352598,2.903584329,0.402889692,0,25,30,1,0,0,1,825,10,240,0,0,0,0,0.14285714,0.000111317,0,0,5,1,,323
10.1016/j.matchemphys.2021.125266,South Korea,Yeungnam Univ,MATERIALS CHEMISTRY AND PHYSICS,4.778,10/24/2021,5,453,0.011037528,Fe,Na,P,None,¦Á-Fe2O3/CNT,64.6359584,31.05497771,4.309063893,0,25,30,1,0,0,1,825,10,240,0,0,0,0,0.14285714,0.000111317,0,0,5,1,,280
10.1016/j.matchemphys.2021.125266,South Korea,Yeungnam Univ,MATERIALS CHEMISTRY AND PHYSICS,4.778,10/24/2021,5,453,0.011037528,Ni,Fe,Na,P,¦Á-Fe2O3-NiO/CNT,91.18302109,5.698938818,2.738110835,0.379929255,25,30,1,0,0,1,825,10,240,0,0,0,0,0.14285714,0.000111317,0,0,5,1,,128
10.1002/smll.202202439,Japan,Univ Tokyo,SMALL,15.153,7/13/2022,1,191,0.005235602,Ru,Cu,Ca,None,CaCu3Ru4O12,50,37.5,12.5,0,25,,1,0,0,1,950,,2880,0,0,0,0,0.254655,0,0,0,5,2,1,340
10.1002/smll.202202439,Japan,Univ Tokyo,SMALL,15.153,7/13/2022,1,191,0.005235602,Ru,Cu,Sr,None,SrCu3Ru4O12,50,37.5,12.5,0,25,,1,0,0,1,950,,2880,0,0,0,0,0.254655,0,0,0,5,2,1,334
10.1002/smll.202202439,Japan,Univ Tokyo,SMALL,15.153,7/13/2022,1,191,0.005235602,Ru,Cu,La,None,LaCu3Ru4O12,50,37.5,12.5,0,25,,1,0,0,1,1050,,2880,0,0,0,0,0.254655,0,0,0,5,2,1,327
10.1002/smll.202202439,Japan,Univ Tokyo,SMALL,15.153,7/13/2022,1,191,0.005235602,Ru,Cu,Nd,None,NdCu3Ru4O12,50,37.5,12.5,0,25,,1,0,0,1,1050,,2880,0,0,0,0,0.254655,0,0,0,5,2,1,377
10.1016/j.xcrp.2020.100260,South Korea,Korea Univ,CELL REPORTS PHYSICAL SCIENCE,7.832,7/1/2021,10,568,0.017605634,Cu,Ir,Co,None,Co- d - IrCu ONC,50,25,25,0,270,30,0,0,1,0,25,0,0,0,0,1,1,0.023324675,0.236415584,0,0,5,0.1,0,296
10.1016/j.xcrp.2020.100260,South Korea,Korea Univ,CELL REPORTS PHYSICAL SCIENCE,7.832,7/1/2021,10,568,0.017605634,Cu,Mn,Ir,None,Mn- d - IrCu ONC,40,40,20,0,280,180,0,0,1,0,25,0,0,0,0,1,1,0.022962963,0.162222222,0,0,5,0.1,0,302
10.1016/j.xcrp.2020.100260,South Korea,Korea Univ,CELL REPORTS PHYSICAL SCIENCE,7.832,7/1/2021,10,568,0.017605634,Cu,Zn,Ir,None,Zn- d - IrCu ONC,40,40,20,0,280,90,0,0,1,0,25,0,0,0,0,1,1,0.024587156,0.158899083,0,0,5,0.1,0,290
10.1039/D2TA02193E,Peoples R China,Northwestern Polytech Univ,JOURNAL OF MATERIALS CHEMISTRY A,14.511,7/25/2022,0,179,0,Ir,None,None,None,Ir NSs,100,0,0,0,200,300,0,0,1,0,25,0,0,0,0,0,0,0.2,0.2,0,0,5,1,,274
10.1039/D2TA02193E,Peoples R China,Northwestern Polytech Univ,JOURNAL OF MATERIALS CHEMISTRY A,14.511,7/25/2022,0,179,0,Ir,Co,None,None,Ir p-NHs-2,78.16376082,21.83623918,0,0,200,300,0,0,1,0,25,0,0,0,0,0,0,0.2,0.2,0,0,5,1,,278
10.1039/D2TA02193E,Peoples R China,Northwestern Polytech Univ,JOURNAL OF MATERIALS CHEMISTRY A,14.511,7/25/2022,0,179,0,Ir,Co,None,None,Ir p-NHs-5,58.87848923,41.12151077,0,0,200,300,0,0,1,0,25,0,0,0,0,0,0,0.2,0.2,0,0,5,1,,243
10.1039/D2TA02193E,Peoples R China,Northwestern Polytech Univ,JOURNAL OF MATERIALS CHEMISTRY A,14.511,7/25/2022,0,179,0,Co,Ir,None,None,Ir p-NHs-8,52.77362909,47.22637091,0,0,200,300,0,0,1,0,25,0,0,0,0,0,0,0.2,0.2,0,0,5,1,,268
10.1039/D2TA02193E,Peoples R China,Northwestern Polytech Univ,JOURNAL OF MATERIALS CHEMISTRY A,14.511,7/25/2022,0,179,0,Co,Ir,None,None,Ir p-NHs-12,62.63346689,37.36653311,0,0,200,300,0,0,1,0,25,0,0,0,0,0,0,0.2,0.2,0,0,5,1,,273
10.1002/elsa.202100111,Peoples R China,Qingdao University of Science and Technology,ELECTROCHEMICAL SCIENCE ADVANCES,0,7/6/2021,0,563,0,Pd,Ru,None,None,Pd69Ru31/CNTs,66.66666667,33.33333333,0,0,25,,1,0,0,1,800,,60,0,0,0,0,0.141542817,0,0,0,5,0.1,1,227
10.1002/elsa.202100111,Peoples R China,Qingdao University of Science and Technology,ELECTROCHEMICAL SCIENCE ADVANCES,0,7/6/2021,0,563,0,Pd,Ru,None,None,Pd38Ru62/CNTs,50,50,0,0,25,,1,0,0,1,800,,60,0,0,0,0,0.141542817,0,0,0,5,0.1,1,243
10.1002/elsa.202100111,Peoples R China,Qingdao University of Science and Technology,ELECTROCHEMICAL SCIENCE ADVANCES,0,7/6/2021,0,563,0,Ru,Pd,None,None,Pd34Ru66/CNTs,66.66666667,33.33333333,0,0,25,,1,0,0,1,800,,60,0,0,0,0,0.141542817,0,0,0,5,0.1,1,245
10.1038/s41467-021-24578-8,South Korea,Korea Inst Sci & Technol KIST,NATURE COMMUNICATIONS,17.694,8/5/2021,39,533,0.073170732,Ni,Ir,None,None,IrNi/C-LT,61.60465609,38.39534391,0,0,25,,1,0,0,0,400,,5,0,0,1,0,0.003,0.022552519,0,0,5,0.1,,365
10.1038/s41467-021-24578-8,South Korea,Korea Inst Sci & Technol KIST,NATURE COMMUNICATIONS,17.694,8/5/2021,39,533,0.073170732,Ni,Ir,None,None,IrNi/C-HT,61.60465609,38.39534391,0,0,25,,1,0,0,0,1000,,5,0,0,1,0,0.003,0.024153865,0,0,5,0.1,,357
10.1038/s41467-021-24578-8,South Korea,Korea Inst Sci & Technol KIST,NATURE COMMUNICATIONS,17.694,8/5/2021,39,533,0.073170732,Ir,None,None,None,Ir/C-LT,100,0,0,0,25,,1,0,0,0,400,,5,0,0,1,0,0.003,0.026,0,0,5,0.1,,380
10.1038/s41467-021-24578-8,South Korea,Korea Inst Sci & Technol KIST,NATURE COMMUNICATIONS,17.694,8/5/2021,39,533,0.073170732,Ir,None,None,None,Ir/C-HT,100,0,0,0,25,,1,0,0,0,1000,,5,0,0,1,0,0.003,0.026,0,0,5,0.1,,455
10.1016/j.ijhydene.2022.02.065,Peoples R China,Southern Univ Sci & Technol,INTERNATIONAL JOURNAL OF HYDROGEN ENERGY,7.139,5/11/2022,3,254,0.011811024,Pt,Ir,None,None,50 wt% Ir-Pt(1:2)/C,66.32124352,33.67875648,0,0,150,240,0,0,1,0,120,,180,0,0,0,0,0.075,0.075,0,0,5,1,0,332
10.1016/j.ijhydene.2022.02.065,Peoples R China,Southern Univ Sci & Technol,INTERNATIONAL JOURNAL OF HYDROGEN ENERGY,7.139,5/11/2022,3,254,0.011811024,Pt,Ir,None,None,60 wt% Ir-Pt(1:2)/C,66.32124352,33.67875648,0,0,150,240,0,0,1,0,120,,180,0,0,0,0,0.075,0.05,0,0,5,1,0,327
10.1016/j.ijhydene.2022.02.065,Peoples R China,Southern Univ Sci & Technol,INTERNATIONAL JOURNAL OF HYDROGEN ENERGY,7.139,5/11/2022,3,254,0.011811024,Pt,Ir,None,None,50 wt% Ir-Pt(1:3)/C,66.32124352,33.67875648,0,0,150,240,0,0,1,0,120,,180,0,0,0,0,0.075,0.032142857,0,0,5,1,0,333
10.1016/j.ijhydene.2022.02.065,Peoples R China,Southern Univ Sci & Technol,INTERNATIONAL JOURNAL OF HYDROGEN ENERGY,7.139,5/11/2022,3,254,0.011811024,Pt,Ir,None,None,60 wt% Ir-Pt(1:3)/C,66.32124352,33.67875648,0,0,150,240,0,0,1,0,120,,180,0,0,0,0,0.075,0.01875,0,0,5,1,0,336
10.1098/rsos.182223,Peoples R China,Hunan Univ,ROYAL SOCIETY OPEN SCIENCE,3.653,6/4/2019,1,1326,0.000754148,Na,Sn,Ir,None,40IrO2/SnO2,98.07947034,1.325047158,0.595482503,0,25,360,1,0,0,1,400,,60,0,0,0,0,0.04,0.06,1,0,50,1,0,342
10.1098/rsos.182223,Peoples R China,Hunan Univ,ROYAL SOCIETY OPEN SCIENCE,3.653,6/4/2019,1,1326,0.000754148,Na,Sn,Ir,Co,40IrO2/Co0.1Sn0.9O2,97.64285115,1.587885527,0.5928316,0.176431725,25,360,1,0,0,1,400,,60,0,0,0,0,0.04,0.06,1,0,50,1,0,328
10.1098/rsos.182223,Peoples R China,Hunan Univ,ROYAL SOCIETY OPEN SCIENCE,3.653,6/4/2019,1,1326,0.000754148,Na,Sn,Ir,Co,40IrO2/Co0.2Sn0.8O2,97.54455459,1.490568485,0.5922348,0.372642121,25,360,1,0,0,1,400,,60,0,0,0,0,0.04,0.06,1,0,50,1,0,312
10.1098/rsos.182223,Peoples R China,Hunan Univ,ROYAL SOCIETY OPEN SCIENCE,3.653,6/4/2019,1,1326,0.000754148,Na,Sn,Co,Ir,40IrO2/Co0.3Sn0.7O2,97.43458428,1.381694015,0.592154578,0.591567123,25,360,1,0,0,1,400,,60,0,0,0,0,0.04,0.06,1,0,50,1,0,325
10.1021/acsaem.9b02019,India,Univ Delhi,ACS APPLIED ENERGY MATERIALS,6.959,2/21/2020,21,1064,0.019736842,S,Co,None,None,Co3S4/AC 10%,57.14285714,42.85714286,0,0,200,60,1,0,1,0,25,0,0,0,0,0,0,0.212464589,0.849858357,0,0,5,1,,420
10.1002/celc.201901037,Peoples R China,East China Univ Sci & Technol,CHEMELECTROCHEM,4.782,10/4/2019,9,1204,0.007475083,Ir,Mn,Co,None,IrO2/Mn-Co(1:1)-Bir,40,30,30,0,220,720,0,0,0,0,400,,360,0,0,0,0,0.2,0,0,0,10,0.1,,296
10.1002/celc.201901037,Peoples R China,East China Univ Sci & Technol,CHEMELECTROCHEM,4.782,10/4/2019,9,1204,0.007475083,Ir,Mn,Co,None,IrO2/Mn-Co(2:1)-Bir,40,40,20,0,220,720,0,0,0,0,400,,360,0,0,0,0,0.2,0,0,0,10,0.1,,273
10.1002/celc.201901037,Peoples R China,East China Univ Sci & Technol,CHEMELECTROCHEM,4.782,10/4/2019,9,1204,0.007475083,Ir,Mn,Co,None,Ir0.6Mn0.2Co0.2,60,20,20,0,220,720,0,0,0,0,400,,360,0,0,0,0,0.2,0,0,0,10,0.1,,310
10.1093/nsr/nwaa058,Peoples R China,Soochow Univ,NATIONAL SCIENCE REVIEW,23.178,10/9/2020,30,833,0.036014406,Ir,None,None,None,Ir-NSs,100,0,0,0,100,300,0,0,1,0,25,0,0,0,0,0,0,0.015286624,0,0,0,5,1,0,341
10.1093/nsr/nwaa058,Peoples R China,Soochow Univ,NATIONAL SCIENCE REVIEW,23.178,10/9/2020,30,833,0.036014406,Ir,None,None,None,surfactant-free Ir-NSs,100,0,0,0,100,300,0,0,1,0,25,0,0,0,0,0,0,0.015286624,0.093903547,0,0,5,1,0,328
10.1039/C9SC00496C,Japan,Kyoto Univ,CHEMICAL SCIENCE,9.969,6/4/2019,32,1326,0.02413273,Ru,Au,None,None,Au0.1Ru0.9,90,10,0,0,190,10,1,0,1,0,25,0,0,0,0,0,0,0.04,0.16,0,0,5,0.1,,231
10.1039/C9SC00496C,Japan,Kyoto Univ,CHEMICAL SCIENCE,9.969,6/4/2019,32,1326,0.02413273,Ru,Au,None,None,Au0.3Ru0.7,70,30,0,0,190,10,1,0,1,0,25,0,0,0,0,0,0,0.04,0.16,0,0,5,0.1,,248
10.1039/C9SC00496C,Japan,Kyoto Univ,CHEMICAL SCIENCE,9.969,6/4/2019,32,1326,0.02413273,Ru,Au,None,None,Au0.5Ru0.5,50,50,0,0,190,10,1,0,1,0,25,0,0,0,0,0,0,0.04,0.16,0,0,5,0.1,,264
10.1039/C9SC00496C,Japan,Kyoto Univ,CHEMICAL SCIENCE,9.969,6/4/2019,32,1326,0.02413273,Au,Ru,None,None,Au0.7Ru0.3,70,30,0,0,190,10,1,0,1,0,25,0,0,0,0,0,0,0.04,0.16,0,0,5,0.1,,300
10.1016/j.electacta.2021.138885,South Korea,Gwangju Inst Sci & Technol,ELECTROCHIMICA ACTA,7.336,8/18/2021,5,520,0.009615385,Na,Ir,None,None,G-350,99.29313929,0.706860707,0,0,25,,1,0,0,0,350,,30,0,0,0,0,0.1,0,0,0,5,0.1,0,316
10.1016/j.electacta.2021.138885,South Korea,Gwangju Inst Sci & Technol,ELECTROCHIMICA ACTA,7.336,8/18/2021,5,520,0.009615385,Na,Ir,None,None,G-400,99.29313929,0.706860707,0,0,25,,1,0,0,0,400,,30,0,0,0,0,0.1,0,0,0,5,0.1,0,313
10.1016/j.electacta.2021.138885,South Korea,Gwangju Inst Sci & Technol,ELECTROCHIMICA ACTA,7.336,8/18/2021,5,520,0.009615385,Na,Ir,None,None,G-450,99.29313929,0.706860707,0,0,25,,1,0,0,0,450,,30,0,0,0,0,0.1,0,0,0,5,0.1,0,309
10.1016/j.electacta.2021.138885,South Korea,Gwangju Inst Sci & Technol,ELECTROCHIMICA ACTA,7.336,8/18/2021,5,520,0.009615385,Na,Ir,None,None,G-500,99.29313929,0.706860707,0,0,25,,1,0,0,0,500,,30,0,0,0,0,0.1,0,0,0,5,0.1,0,346
10.32737/2221-8688-2019-1-9-15,Russia,Natl Res Ctr,CHEMICAL PROBLEMS,0,4/10/2019,10,1381,0.00724113,Ti,Ir,None,None,Ir/Ti4O7,85.49618321,14.50381679,0,0,100,240,1,0,1,0,25,0,0,0,1,0,0,0.015286624,0.03566879,1,0,5,0.1,,239
10.3390/catal9060549,South Korea,Korea Res Inst Chem Technol,CATALYSTS,4.501,7/17/2019,11,1283,0.008573655,Si,Ru,None,None,SC RuO2,51.29411765,48.70588235,0,0,25,,1,0,0,0,500,,180,0,0,0,1,0.2,0,0,0,10,1,,276
10.1039/d2se00701k,Peoples R China,South China Univ Technol,SUSTAINABLE ENERGY & FUELS,6.813,7/10/2022,0,194,0,S,Mn,Ir,None,3%-Ir-MnO2,49.23857868,49.23857868,1.52284264,0,140,720,0,0,0,0,200,,240,0,1,0,0,1,0.333,0,1,10,1,,313
10.1039/d2se00701k,Peoples R China,South China Univ Technol,SUSTAINABLE ENERGY & FUELS,6.813,7/10/2022,0,194,0,S,Mn,Ir,None,5%-Ir-MnO2,48.71794872,48.71794872,2.564102564,0,140,720,0,0,0,0,200,,240,0,1,0,0,1,0.333,0,1,10,1,,257
10.1039/d2se00701k,Peoples R China,South China Univ Technol,SUSTAINABLE ENERGY & FUELS,6.813,7/10/2022,0,194,0,S,Mn,Ir,None,8%-Ir-MnO2,47.91666667,47.91666667,4.166666667,0,140,720,0,0,0,0,200,,240,0,1,0,0,1,0.333,0,1,10,1,,296
10.1016/j.cattod.2022.05.031,Peoples R China,East China Univ Sci & Technol,CATALYSIS TODAY,6.766,12/12/2022,1,39,0.025641026,Ir,None,None,None,Ir NPs/C,100,0,0,0,160,300,0,0,1,0,160,,300,0,0,0,0,0.001345219,0.202475781,0,0,5,1,,361
10.1016/j.cej.2022.138471,South Korea,Jeonbuk Natl Univ,CHEMICAL ENGINEERING JOURNAL,16.744,10/12/2022,4,100,0.04,N,Co,None,None,Co3O4@rGO,80,20,0,0,180,240,0,0,0,0,25,0,0,0,0,0,0,3,0,0,1,1,1,,380
10.1016/j.cej.2022.138471,South Korea,Jeonbuk Natl Univ,CHEMICAL ENGINEERING JOURNAL,16.744,10/12/2022,4,100,0.04,S,Co,None,None,Co3S4@rGO,66.66666667,33.33333333,0,0,180,240,0,0,0,0,25,0,0,0,0,0,0,3,0,0,1,1,1,,350
10.1016/j.apcatb.2021.120838,Peoples R China,Jinan Univ,APPLIED CATALYSIS B-ENVIRONMENTAL,24.319,11/28/2021,54,418,0.129186603,Ru,None,None,None,Ru-RuO2@NPC,100,0,0,0,150,360,0,0,0,0,800,,120,0,1,0,0,0.070584,0.337416,0,1,10,1,,170
10.1002/slct.202103472,Peoples R China,Jiangsu Univ Sci & Technol,CHEMISTRYSELECT,2.307,3/3/2022,1,323,0.003095975,Rh,Cu,Au,None,Au@Rh3.8Cu,69.93006993,17.48251748,12.58741259,0,240,180,1,0,1,0,25,0,0,0,1,0,0,0.254777,1.019108,0,0,10,1,,420
10.1002/slct.202103472,Peoples R China,Jiangsu Univ Sci & Technol,CHEMISTRYSELECT,2.307,3/3/2022,1,323,0.003095975,Rh,Cu,Au,None,Au@Rh3Cu,63.55932203,21.18644068,15.25423729,0,240,180,1,0,1,0,25,0,0,0,1,0,0,0.254777,1.019108,0,0,10,1,,415
10.1002/slct.202103472,Peoples R China,Jiangsu Univ Sci & Technol,CHEMISTRYSELECT,2.307,3/3/2022,1,323,0.003095975,Rh,Cu,Au,None,Au@Rh2Cu,53.76344086,26.88172043,19.35483871,0,240,180,1,0,1,0,25,0,0,0,1,0,0,0.254777,1.019108,0,0,10,1,,460
10.1002/slct.202103472,Peoples R China,Jiangsu Univ Sci & Technol,CHEMISTRYSELECT,2.307,3/3/2022,1,323,0.003095975,Rh,Au,None,None,Au@Rh3,80.64516129,19.35483871,0,0,240,180,1,0,1,0,25,0,0,0,1,0,0,0.254777,1.019108,0,0,10,1,,470
10.1002/slct.202103472,Peoples R China,Jiangsu Univ Sci & Technol,CHEMISTRYSELECT,2.307,3/3/2022,1,323,0.003095975,Rh,Cu,None,None,Rh1.3Cu,75,25,0,0,240,180,1,0,1,0,25,0,0,0,1,0,0,0.254777,1.019108,0,0,10,1,,430
10.1016/j.apsusc.2021.151840,Peoples R China,East China Univ Sci & Technol,APPLIED SURFACE SCIENCE,7.392,12/22/2021,2,394,0.005076142,Ir,Lu,None,None,Lu2Ir2O7,50,50,0,0,200,720,0,0,0,0,600,,720,0,0,0,0,0.2,0,0,1,10,0.1,,352
10.1016/j.apsusc.2021.151840,Peoples R China,East China Univ Sci & Technol,APPLIED SURFACE SCIENCE,7.392,12/22/2021,2,394,0.005076142,Ir,Lu,Zn,None,Lu1.8Zn0.2Ir2O7,50,45,5,0,200,720,0,0,0,0,600,,720,0,0,0,0,0.2,0,0,1,10,0.1,,337
10.1016/j.apsusc.2021.151840,Peoples R China,East China Univ Sci & Technol,APPLIED SURFACE SCIENCE,7.392,12/22/2021,2,394,0.005076142,Ir,Pr,None,None,Pr2Ir2O7,50,50,0,0,200,720,0,0,0,0,600,,720,0,0,0,0,0.2,0,0,1,10,0.1,,369
10.1016/j.apsusc.2021.151840,Peoples R China,East China Univ Sci & Technol,APPLIED SURFACE SCIENCE,7.392,12/22/2021,2,394,0.005076142,Ir,Pr,Zn,None,Pr1.8Zn0.2Ir2O7,50,45,5,0,200,720,0,0,0,0,600,,720,0,0,0,0,0.2,0,0,1,10,0.1,,344
10.1016/j.cattod.2022.01.015,South Korea,Inst Integrated Technol,CATALYSIS TODAY,6.562,11/9/2022,1,72,0.013888889,Ti,Ir,None,None,IrOx/Ti4O7(1:9),90,10,0,0,120,300,1,0,1,0,25,0,0,0,0,0,0,0.01,0.121807787,1,0,5,0.1,,389
10.1016/j.cattod.2022.01.015,South Korea,Inst Integrated Technol,CATALYSIS TODAY,6.562,11/9/2022,1,72,0.013888889,Ti,Ir,None,None,IrOx/Ti4O7(3:7),70,30,0,0,120,300,1,0,1,0,25,0,0,0,0,0,0,0.01,0.031579797,1,0,5,0.1,,325
10.1016/j.cattod.2022.01.015,South Korea,Inst Integrated Technol,CATALYSIS TODAY,6.562,11/9/2022,1,72,0.013888889,Ir,Ti,None,None,IrOx/Ti4O7(5:5),50,50,0,0,120,300,1,0,1,0,25,0,0,0,0,0,0,0.01,0.013534199,1,0,5,0.1,,301
10.1016/j.cattod.2022.01.015,South Korea,Inst Integrated Technol,CATALYSIS TODAY,6.562,11/9/2022,1,72,0.013888889,Ir,Ti,None,None,IrOx/Ti4O7(7:3),70,30,0,0,120,300,1,0,1,0,25,0,0,0,0,0,0,0.01,0.005800371,1,0,5,0.1,,288
10.1016/j.cattod.2022.01.015,South Korea,Inst Integrated Technol,CATALYSIS TODAY,6.562,11/9/2022,1,72,0.013888889,Ir,Ti,None,None,IrOx/Ti4O7(9:1),90,10,0,0,120,300,1,0,1,0,25,0,0,0,0,0,0,0.01,0.0015038,1,0,5,0.1,,285
10.1007/s12678-022-00798-4,South Africa,Univ Western Cape,ELECTROCATALYSIS,2.933,1/15/2023,0,5,0,Ru,None,None,None,RuO2,100,0,0,0,25,30,1,0,0,0,350,,120,0,0,0,1,0.6,0,0,0,2,1,,193
10.1007/s12678-022-00798-4,South Africa,Univ Western Cape,ELECTROCATALYSIS,2.933,1/15/2023,0,5,0,Ru,Ni,None,None,Ru0.95Ni0.05Ox,95,5,0,0,25,30,1,0,0,0,350,,120,0,0,0,1,0.6,0,0,0,2,1,,203
10.1007/s12678-022-00798-4,South Africa,Univ Western Cape,ELECTROCATALYSIS,2.933,1/15/2023,0,5,0,Ru,Ni,None,None,Ru0.9Ni0.1Ox,90,10,0,0,25,30,1,0,0,0,350,,120,0,0,0,1,0.6,0,0,0,2,1,,189
10.1007/s12678-022-00798-4,South Africa,Univ Western Cape,ELECTROCATALYSIS,2.933,1/15/2023,0,5,0,Ru,Ni,None,None,Ru0.85Ni0.15Ox,85,15,0,0,25,30,1,0,0,0,350,,120,0,0,0,1,0.6,0,0,0,2,1,,193
10.1007/s12678-022-00798-4,South Africa,Univ Western Cape,ELECTROCATALYSIS,2.933,1/15/2023,0,5,0,Ru,Ni,None,None,Ru0.8Ni0.2Ox,80,20,0,0,25,30,1,0,0,0,350,,120,0,0,0,1,0.6,0,0,0,2,1,,193
10.1016/j.nanoen.2022.107960,Peoples R China,Northwestern Polytech Univ,NANO ENERGY,19.069,12/31/2022,1,20,0.05,Ce,Ir,None,None,IrOx/CeO2-0.7,58.82352941,41.17647059,0,0,25,360,1,0,0,0,350,3,360,0,0,0,0,0.56,0,0,1,10,1,,220
10.1016/j.nanoen.2022.107960,Peoples R China,Northwestern Polytech Univ,NANO ENERGY,19.069,12/31/2022,1,20,0.05,Ce,Ir,None,None,IrOx/CeO2-0.6,62.5,37.5,0,0,25,360,1,0,0,0,350,3,360,0,0,0,0,0.56,0,0,1,10,1,,220
10.1016/j.nanoen.2022.107960,Peoples R China,Northwestern Polytech Univ,NANO ENERGY,19.069,12/31/2022,1,20,0.05,Ce,Ir,None,None,IrOx/CeO2-0.5,66.66666667,33.33333333,0,0,25,360,1,0,0,0,350,3,360,0,0,0,0,0.56,0,0,1,10,1,,299
10.1016/j.nanoen.2022.107960,Peoples R China,Northwestern Polytech Univ,NANO ENERGY,19.069,12/31/2022,1,20,0.05,Ir,None,None,None,c-IrOx,100,0,0,0,25,360,1,0,0,0,350,3,360,0,0,0,0,0.56,0,0,1,10,1,,290
10.1002/anie.202212341,Peoples R China,Chinese Acad Sci,ANGEWANDTE CHEMIE-INTERNATIONAL EDITION,16.823,12/11/2022,0,40,0,Nb,Ir,None,None,Ir/Nb2O5-X,79.35066045,20.64933955,0,0,160,180,1,0,1,0,300,,300,0,0,0,0,0.178,0.178,0,0,5,1,0,266
10.1002/anie.202212341,Peoples R China,Chinese Acad Sci,ANGEWANDTE CHEMIE-INTERNATIONAL EDITION,16.823,12/11/2022,0,40,0,Nb,Ir,None,None,Ir/Nb2O5-X-200,79.35066045,20.64933955,0,0,160,180,1,0,1,0,200,,300,0,0,0,0,0.178,0.178,0,0,5,1,0,263
10.1002/anie.202212341,Peoples R China,Chinese Acad Sci,ANGEWANDTE CHEMIE-INTERNATIONAL EDITION,16.823,12/11/2022,0,40,0,Nb,Ir,None,None,Ir/Nb2O5-X-300,79.35066045,20.64933955,0,0,160,180,1,0,1,0,300,,300,0,0,0,0,0.178,0.178,0,0,5,1,0,269
10.1002/anie.202212341,Peoples R China,Chinese Acad Sci,ANGEWANDTE CHEMIE-INTERNATIONAL EDITION,16.823,12/11/2022,0,40,0,Nb,Ir,None,None,Ir/Nb2O5-X-400,79.35066045,20.64933955,0,0,160,180,1,0,1,0,400,,300,0,0,0,0,0.178,0.178,0,0,5,1,0,273
10.1039/D2QI02214A,Peoples R China,Sun Yat Sen Univ,INORGANIC CHEMISTRY FRONTIERS,7.779,12/27/2022,0,24,0,Ba,Ir,None,None,BaIrO3,50,50,0,0,25,30,1,0,0,1,1000,,600,0,0,0,0,0.5,0,0,0,10,1,,307
