Repository: ruiding-uchicago/NRT_Training_Materials

# Module 1 · Classical Machine Learning on Tabular Data

UChicago PME · AI Training Materials

Predict acidic-OER electrocatalyst performance from a *composition + synthesis + testing* recipe (literature-mined records), then use SHAP to find the driving factors. A generic composition-to-property template you can adapt to your own chemistry or materials project. Two parallel targets:

- **1a, Activity:** predict overpotential η₁₀ (lower is better).
- **1b, Stability:** predict log decay rate (lower is more stable). Same template, new target.

File: module_1_tabular_ML/OER_activity.csv (part 11 of 11)
DOI,Country,Facility,Journal,Impact Factor,Published Date,Cited Times,Number of days until 01/20/2023,Average cited times per day,Metal_Dopant_1,Metal_Dopant_2,Metal_Dopant_3,Metal_Dopant_4,Sample Name,Metal_Dopant_1 Proportion in Precursor ,Metal_Dopant_2 Proportion in Precursor ,Metal_Dopant_3 Proportion in Precursor ,Metal_Dopant_4 Proportion in Precursor ,Hydrothermal Temperature (Celcius degree),Hydrothermal Time (min),Hydrothermal Still/Strring (0/1),Hydrothermal Strong Reductant in Liquid (0/1),Hydrothermal Weak Reductant in Liquid (0/1),Mixed in Solid or Liquid (0/1),Annealing Temperature (Celcius Degree),Annealing Temerature Rising Rate (Celcius Degree min-1),Annealing Time (min),Annealing Still/Strring (0/1),Annealing Atomosphere Inert (0/1),Annealing Atomosphere Reductive (0/1),Post-processing Acid Wash etc. (0/1),Catalyst Loading (mg cm -2),Support Material Loading (mg cm -2),Support is not Carbon (0/1),Electrode Type_Glassy Carbon/Carbon Paper or Ti Mesh (0/1),LSV Scanning Speed (mV s-1),Electrolyte Proton Concentration (M),Electrolyte O2 Saturated (0/1),Overpotential (mV @10 mA cm-2)
10.1039/D2QI02214A,Peoples R China,Sun Yat Sen Univ,INORGANIC CHEMISTRY FRONTIERS,7.779,12/27/2022,0,24,0,Sr,Ir,None,None,SrIrO3,50,50,0,0,25,30,1,0,0,1,1000,,600,0,0,0,0,0.5,0,0,0,10,1,,285
10.1021/acsanm.2c04000,Germany,Forschungszentrum Julich GmbH,ACS APPLIED NANO MATERIALS,6.14,12/7/2022,0,44,0,Ir,Ni,None,None,Ir-Ni aerogel,75,25,0,0,25,2880,0,1,0,0,25,0,0,0,0,0,0,0.0178,0.00356,0,0,5,1,1,365
10.1021/acssuschemeng.2c05377,Peoples R China,Qingdao Univ Sci & Technol,ACS SUSTAINABLE CHEMISTRY & ENGINEERING,9.224,12/4/2022,0,47,0,Co,Ir,None,None,IrO2@Ir/Co3O4,72.97924865,27.02075135,0,0,50,30,1,0,0,0,450,,240,0,0,0,0,0.2,0.2,0,0,5,0.1,,284
10.1021/acssuschemeng.2c05377,Peoples R China,Qingdao Univ Sci & Technol,ACS SUSTAINABLE CHEMISTRY & ENGINEERING,9.224,12/4/2022,0,47,0,Co,Ir,None,None,IrO2/Co3O4,72.97924865,27.02075135,0,0,50,30,1,0,0,0,650,,240,0,0,0,0,0.2,0.2,0,0,5,0.1,,334
10.1039/d2ta08066d,Peoples R China,Nanjing Normal Univ,JOURNAL OF MATERIALS CHEMISTRY A,14.511,12/17/2022,0,34,0,Ir,Ru,None,None,Ir0.5Ru0.5,50,50,0,0,195,60,1,0,1,0,25,0,0,0,0,0,1,0.03144,0.25152,0,0,5,1,0,219
10.1039/d2ta08066d,Peoples R China,Nanjing Normal Univ,JOURNAL OF MATERIALS CHEMISTRY A,14.511,12/17/2022,0,34,0,Ir,Ru,None,None,Ir0.75Ru0.25,75,25,0,0,195,60,1,0,1,0,25,0,0,0,0,0,1,0.03144,0.25152,0,0,5,1,0,268
10.1039/d2ta08066d,Peoples R China,Nanjing Normal Univ,JOURNAL OF MATERIALS CHEMISTRY A,14.511,12/17/2022,0,34,0,Ru,Ir,None,None,Ir0.25Ru0.75,75,25,0,0,195,60,1,0,1,0,25,0,0,0,0,0,1,0.03144,0.25152,0,0,5,1,0,260
10.1039/d2ta08066d,Peoples R China,Nanjing Normal Univ,JOURNAL OF MATERIALS CHEMISTRY A,14.511,12/17/2022,0,34,0,Ir,None,None,None,Ir,100,0,0,0,195,60,1,0,1,0,25,0,0,0,0,0,1,0.03144,0.25152,0,0,5,1,0,273
10.1039/d2ta08066d,Peoples R China,Nanjing Normal Univ,JOURNAL OF MATERIALS CHEMISTRY A,14.511,12/17/2022,0,34,0,Ru,None,None,None,Ru,100,0,0,0,195,60,1,0,1,0,25,0,0,0,0,0,1,0.03144,0.25152,0,0,5,1,0,168
10.1016/j.electacta.2022.141199,Peoples R China,Tianjin Univ,ELECTROCHIMICA ACTA,7.336,10/5/2022,0,107,0,Co,Ir,None,None,Ir0.16Co0.84Ox,76.0784264,23.9215736,0,0,25,240,1,1,0,0,400,,360,0,0,0,0,0.2,0,0,0,2,0.1,,262
10.1088/1674-1056/ac70b1,Peoples R China,Soochow Univ,CHINESE PHYSICS B,1.652,11/27/2022,0,54,0,Ti,Ir,None,None,Ir/TiO2,61.53846154,38.46153846,0,0,160,180,1,0,1,0,25,0,0,0,0,0,0,0.18,0.12,1,0,5,1,0,324
10.1002/cctc.202201039,Peoples R China,Shandong Univ Sci & Technol,CHEMCATCHEM,5.501,11/9/2022,0,72,0,F,Ti,Ir,None,Ir/F-TiO2 (1:5),75.47169811,15.09433962,9.433962264,0,160,180,1,0,1,0,25,0,0,0,0,0,0,0.18,0.12,1,0,5,1,0,316
10.1002/cctc.202201039,Peoples R China,Shandong Univ Sci & Technol,CHEMCATCHEM,5.501,11/9/2022,0,72,0,F,Ti,Ir,None,Ir/F-TiO2 (1:10),86.02150538,8.602150538,5.376344086,0,160,180,1,0,1,0,25,0,0,0,0,0,0,0.18,0.12,1,0,5,1,0,272
10.1002/cctc.202201039,Peoples R China,Shandong Univ Sci & Technol,CHEMCATCHEM,5.501,11/9/2022,0,72,0,F,Ti,Ir,None,Ir/F-TiO2 (1:15),90.22556391,6.015037594,3.759398496,0,160,180,1,0,1,0,25,0,0,0,0,0,0,0.18,0.12,1,0,5,1,0,280
10.1002/cctc.202201039,Peoples R China,Shandong Univ Sci & Technol,CHEMCATCHEM,5.501,11/9/2022,0,72,0,F,Ti,Ir,None,Ir/F-TiO2 (1:20),92.48554913,4.624277457,2.89017341,0,160,180,1,0,1,0,25,0,0,0,0,0,0,0.18,0.12,1,0,5,1,0,293
10.1007/s12274-022-5240-3,Peoples R China,Zhejiang Univ,NANO RESEARCH,10.269,10/22/2022,0,90,0,B,N,Ir,None,IrO2/h-BN,47.94890796,47.94890796,4.102184082,0,200,1200,0,0,0,0,380,,1440,0,0,0,0,0.08,0.12,1,0,10,1,,313
10.1039/d2dt02781j,Peoples R China,Taiyuan Univ Technol,DALTON TRANSACTIONS,4.569,11/13/2022,0,68,0,Ru,None,None,None,RuO2/NH3-400,100,0,0,0,25,1440,1,0,0,0,400,,120,0,0,0,0,1.32,1.68,0,1,2,1,0,186
10.1039/d2dt02781j,Peoples R China,Taiyuan Univ Technol,DALTON TRANSACTIONS,4.569,11/13/2022,0,68,0,Ru,None,None,None,RuO2/NH3-500,100,0,0,0,25,1440,1,0,0,0,500,,120,0,0,0,0,1.32,1.68,0,1,2,1,0,332
10.1039/d2dt02781j,Peoples R China,Taiyuan Univ Technol,DALTON TRANSACTIONS,4.569,11/13/2022,0,68,0,Ru,None,None,None,RuO2/NH3-600,100,0,0,0,25,1440,1,0,0,0,600,,120,0,0,0,0,1.32,1.68,0,1,2,1,0,340
10.1039/d2ra05374h,Peoples R China,Shandong Univ Sci & Technol,RSC ADVANCES,4.036,10/28/2022,0,84,0,Ca,Ir,None,None,Ca2IrO4,66.66666667,33.33333333,0,0,150,480,1,0,1,0,700,,360,0,0,0,0,0.283,0,0,0,5,2,,252
10.1021/acsenergylett.2c01683,Peoples R China,Univ Sci & Technol China,ACS ENERGY LETTERS,23.991,11/26/2022,0,55,0,Ca,Ir,Y,None,0.1Y,66.66666667,30,3.333333333,0,150,480,1,0,1,0,700,,360,0,0,0,0,0.283,0,0,0,5,2,,262
10.1021/acsenergylett.2c01683,Peoples R China,Univ Sci & Technol China,ACS ENERGY LETTERS,23.991,11/26/2022,0,55,0,Ca,Ir,Y,None,0.2Y,66.66666667,26.66666667,6.666666667,0,150,480,1,0,1,0,700,,360,0,0,0,0,0.283,0,0,0,5,2,,215
10.1021/acsenergylett.2c01683,Peoples R China,Univ Sci & Technol China,ACS ENERGY LETTERS,23.991,11/26/2022,0,55,0,Ca,Ir,Y,None,0.3Y,66.66666667,23.33333333,10,0,150,480,1,0,1,0,700,,360,0,0,0,0,0.283,0,0,0,5,2,,281
10.1039/D2SC03640A,France,Univ Paris Cite,CHEMICAL SCIENCE,9.969,10/10/2022,0,102,0,Na,Ir,Cu,None,450,90.81964878,4.752190925,4.428160295,0,25,60,1,0,1,0,450,15,15,0,0,0,0,0.08,0.16,0,0,10,0.1,,260
10.1039/D2SC03640A,France,Univ Paris Cite,CHEMICAL SCIENCE,9.969,10/10/2022,0,102,0,Na,Ir,Cu,None,500,90.81964878,4.752190925,4.428160295,0,25,60,1,0,1,0,500,15,15,0,0,0,0,0.08,0.16,0,0,10,0.1,,274
10.1039/D2SC03640A,France,Univ Paris Cite,CHEMICAL SCIENCE,9.969,10/10/2022,0,102,0,Na,Ir,Cu,None,550,90.81964878,4.752190925,4.428160295,0,25,60,1,0,1,0,600,15,15,0,0,0,0,0.08,0.16,0,0,10,0.1,,289
10.1039/D2TA06066C,South Korea,Korea Inst Sci & Technol KIST,JOURNAL OF MATERIALS CHEMISTRY A,14.511,10/13/2022,0,99,0,Mn,Ru,None,None,(Mn0.94Ru0.06)O2,82.63473054,0,17.36526946,0,25,60,1,0,0,0,400,,120,0,0,0,0,0.216,0,0,0,5,0.1,1,421
10.1039/D2TA06066C,South Korea,Korea Inst Sci & Technol KIST,JOURNAL OF MATERIALS CHEMISTRY A,14.511,10/13/2022,0,99,0,F,Mn,Ru,None,(Mn0.94Ru0.06)O2:5F,93.21148653,5.609669814,1.178843657,0,25,60,1,0,0,0,400,,120,0,0,0,0,0.216,0,0,0,5,0.1,1,257
10.1016/j.apsusc.2022.154727,Peoples R China,Jilin Normal Univ,APPLIED SURFACE SCIENCE,7.392,10/13/2022,0,99,0,Sr,Ru,Ir,None,SrRu0.75Ir0.25O3,50,37.5,12.5,0,150,720,0,0,1,0,700,2,180,0,0,0,1,4.95148711,0,0,0,1,1,,187
10.1016/j.apsusc.2022.154727,Peoples R China,Jilin Normal Univ,APPLIED SURFACE SCIENCE,7.392,10/13/2022,0,99,0,Sr,Ru,Ir,None,SrRu0.5Ir0.5O3,50,25,25,0,150,720,0,0,1,0,700,2,180,0,0,0,1,4.95148711,0,0,0,1,1,,185
10.1016/j.apsusc.2022.154727,Peoples R China,Jilin Normal Univ,APPLIED SURFACE SCIENCE,7.392,10/13/2022,0,99,0,Sr,Ir,Ru,None,SrRu0.25Ir0.75O3,50,37.5,12.5,0,150,720,0,0,1,0,700,2,180,0,0,0,1,4.95148711,0,0,0,1,1,,221
10.1016/j.apsusc.2022.154727,Peoples R China,Jilin Normal Univ,APPLIED SURFACE SCIENCE,7.392,10/13/2022,0,99,0,Sr,Ru,None,None,SrRuO3,50,50,0,0,150,720,0,0,1,0,700,2,180,0,0,0,1,4.95148711,0,0,0,1,1,,250
10.1016/j.apsusc.2022.154727,Peoples R China,Jilin Normal Univ,APPLIED SURFACE SCIENCE,7.392,10/13/2022,0,99,0,Sr,Ir,None,None,SrIrO3,50,50,0,0,150,720,0,0,1,0,700,2,180,0,0,0,1,4.95148711,0,0,0,1,1,,271
10.1039/d2ta05335g,Peoples R China,Sun Yat Sen Univ,JOURNAL OF MATERIALS CHEMISTRY A,14.511,9/21/2022,0,121,0,Mn,Ru,None,None,. RuOCl@MnOx,93.07359307,6.926406926,0,0,25,30,1,0,0,0,210,,10,0,0,0,0,0.23,0,0,1,5,1,,228
10.1007/s12274-022-4807-3,Peoples R China,Zhengzhou Univ,NANO RESEARCH,10.269,9/14/2022,0,128,0,Ir,None,None,None,IrO2/Ir,100,0,0,0,60,30,1,0,0,0,400,,120,0,0,0,0,0.8,1.6,0,1,5,0.1,,357
10.1007/s12274-022-4807-3,Peoples R China,Zhengzhou Univ,NANO RESEARCH,10.269,9/14/2022,0,128,0,Ir,Cr,None,None,E-IrO2/Ir,80,20,0,0,60,30,1,0,0,0,400,,120,0,0,0,0,0.8,1.6,0,1,5,0.1,,295
10.1021/acs.nanolett.2c01777,Peoples R China,Univ Sci & Technol China,NANO LETTERS,12.262,9/8/2022,0,134,0,Ca,Ir,None,None,Ca2-xIrO4,91.99101431,8.008985691,0,0,150,480,1,0,0,0,700,1.7,360,0,0,0,0,0.283,0,0,0,10,2,,223
10.1016/j.apcatb.2022.121884,Peoples R China,Chongqing Univ,APPLIED CATALYSIS B-ENVIRONMENTAL,24.319,9/23/2022,0,119,0,Pb,Ru,None,None,Pb 2 [Ru 2?x Pb x ]O 7¨C¦Ä-350,51.6209332,48.3790668,0,0,40,180,1,0,0,0,350,,480,0,0,0,1,0.3,0,0,0,5,0.1,1,173
10.1016/j.apcatb.2022.121884,Peoples R China,Chongqing Univ,APPLIED CATALYSIS B-ENVIRONMENTAL,24.319,9/23/2022,0,119,0,Pb,Ru,None,None,Pb 2 [Ru 2?x Pb x ]O 7¨C¦Ä-400,51.6209332,48.3790668,0,0,40,180,1,0,0,0,400,,480,0,0,0,1,0.3,0,0,0,5,0.1,1,187
10.1016/j.apcatb.2022.121884,Peoples R China,Chongqing Univ,APPLIED CATALYSIS B-ENVIRONMENTAL,24.319,9/23/2022,0,119,0,Pb,Ru,None,None,Pb 2 [Ru 2?x Pb x ]O 7¨C¦Ä-450,51.6209332,48.3790668,0,0,40,180,1,0,0,0,450,,480,0,0,0,1,0.3,0,0,0,5,0.1,1,202
10.1039/d2ra04624e,Japan,Kitami Inst Technol,RSC ADVANCES,4.036,9/1/2022,0,141,0,Ba,Ir,None,None,BaIrO3,50,50,0,0,25,30,1,0,0,1,1000,,4380,0,0,0,0,0.25,0,0,0,10,1,1,320
10.1039/d2ra04624e,Japan,Kitami Inst Technol,RSC ADVANCES,4.036,9/1/2022,0,141,0,Ba,Ir,Mn,None,BaIr0.9Mn0.1O3,50,45,5,0,25,30,1,0,0,1,1000,,4380,0,0,0,0,0.25,0,0,0,10,1,1,295
10.1039/d2ra04624e,Japan,Kitami Inst Technol,RSC ADVANCES,4.036,9/1/2022,0,141,0,Ba,Ir,Mn,None,BaIr0.8Mn0.2O3,50,40,10,0,25,30,1,0,0,1,1000,,4380,0,0,0,0,0.25,0,0,0,10,1,1,286
10.1039/d2ra04624e,Japan,Kitami Inst Technol,RSC ADVANCES,4.036,9/1/2022,0,141,0,Ba,Ir,Mn,None,BaIr0.7Mn0.3O3,50,35,15,0,25,30,1,0,0,1,1000,,4380,0,0,0,0,0.25,0,0,0,10,1,1,327
10.1016/j.nanoen.2022.107680,Peoples R China,Univ Sci & Technol China,NANO ENERGY,19.069,10/3/2022,1,109,0.009174312,Sr,Cr,Ir,None,BCC-Cr-SrIrO3,84.64096829,11.82702577,3.532005939,0,150,720,1,0,0,0,700,1.7,360,0,0,0,0,0.34,0,0,0,10,1,,217
10.1016/j.nanoen.2022.107680,Peoples R China,Univ Sci & Technol China,NANO ENERGY,19.069,10/3/2022,1,109,0.009174312,Sr,Ir,None,None,BCC-SrIrO3,95.99423069,4.005769307,0,0,150,720,1,0,0,0,700,1.7,360,0,0,0,0,0.34,0,0,0,10,1,,255
10.1016/j.nanoen.2022.107680,Peoples R China,Univ Sci & Technol China,NANO ENERGY,19.069,10/3/2022,1,109,0.009174312,Sr,Ir,None,None,3C-SrIrO3,94.10932938,5.890670623,0,0,150,720,1,0,0,0,700,1.7,360,0,0,0,0,0.34,0,0,0,10,1,,276
10.1021/acssuschemeng.2c02684,Peoples R China,Qingdao Univ Sci & Technol,ACS SUSTAINABLE CHEMISTRY & ENGINEERING,9.224,8/22/2022,0,151,0,Nd,Ir,None,None,Nd 6 Ir 2 O 13 -1000,66.66666667,33.33333333,0,0,25,30,1,0,0,1,1000,,240,0,0,0,0,0.4,0,0,0,5,0.1,,341
10.1021/acssuschemeng.2c02684,Peoples R China,Qingdao Univ Sci & Technol,ACS SUSTAINABLE CHEMISTRY & ENGINEERING,9.224,8/22/2022,0,151,0,Nd,Ir,None,None,Nd 6 Ir 2 O 13 -1200,66.66666667,33.33333333,0,0,25,30,1,0,0,1,1200,,240,0,0,0,0,0.4,0,0,0,5,0.1,,291
10.1021/acssuschemeng.2c02684,Peoples R China,Qingdao Univ Sci & Technol,ACS SUSTAINABLE CHEMISTRY & ENGINEERING,9.224,8/22/2022,0,151,0,Nd,Ir,None,None,Nd 6 Ir 2 O 13 -1400,66.66666667,33.33333333,0,0,25,30,1,0,0,1,1400,,240,0,0,0,0,0.4,0,0,0,5,0.1,,338
10.1021/acsanm.2c02760,USA,Texas A&M Univ,ACS APPLIED NANO MATERIALS,6.14,8/7/2022,1,166,0.006024096,Ru,None,None,None,RuO2,100,0,0,0,130,180,0,0,0,0,450,10,30,0,0,0,0,0.025,0,0,0,10,0.1,,298
10.1002/smtd.202200636,Peoples R China,Sun Yat Sen Univ,SMALL METHODS,15.367,7/30/2022,1,174,0.005747126,Ru,None,None,None,RuO2,100,0,0,0,25,5760,0,0,1,0,500,,60,0,0,0,0,0.2,0,0,0,5,1,1,237
10.1002/smtd.202200636,Peoples R China,Sun Yat Sen Univ,SMALL METHODS,15.367,7/30/2022,1,174,0.005747126,Ru,Cr,None,None,Ru0.8Cr0.2O2,80,20,0,0,25,5760,0,0,1,0,500,,60,0,0,0,0,0.2,0,0,0,5,1,1,209
10.1002/smtd.202200636,Peoples R China,Sun Yat Sen Univ,SMALL METHODS,15.367,7/30/2022,1,174,0.005747126,Ru,Cr,None,None,Ru0.6Cr0.4O2,60,40,0,0,25,5760,0,0,1,0,500,,60,0,0,0,0,0.2,0,0,0,5,1,1,195
10.1002/smtd.202200636,Peoples R China,Sun Yat Sen Univ,SMALL METHODS,15.367,7/30/2022,1,174,0.005747126,Cr,Ru,None,None,Ru0.4Cr0.6O2,60,40,0,0,25,5760,0,0,1,0,500,,60,0,0,0,0,0.2,0,0,0,5,1,1,205
10.1002/smtd.202200636,Peoples R China,Sun Yat Sen Univ,SMALL METHODS,15.367,7/30/2022,1,174,0.005747126,Cr,Ru,None,None,Ru0.2Cr0.8O2,80,20,0,0,25,5760,0,0,1,0,500,,60,0,0,0,0,0.2,0,0,0,5,1,1,235
10.1002/adma.202206351,Peoples R China,Hefei National Research Center for Physical Sciences at the Microscale,"Advanced materials (Deerfield Beach, Fla.)",32.086,1/9/2023,0,11,0,Ru,None,None,None,Ru@Ov-RuO2/C HMS,100,0,0,0,25,30,1,0,0,0,200,,180,0,0,0,0,0.28,0,0,0,5,1,,176
10.1002/adma.202206351,Peoples R China,Hefei National Research Center for Physical Sciences at the Microscale,"Advanced materials (Deerfield Beach, Fla.)",32.086,1/9/2023,0,11,0,Ru,None,None,None,Ru@Ov-RuO2/C HMS,100,0,0,0,25,30,1,0,0,0,200,,180,0,0,0,0,0.28,0,0,0,5,0.1,,191
10.1002/adma.202208539,Peoples R China,State Key Laboratory of Inorganic Synthesis and Preparative Chemistry,"Advanced materials (Deerfield Beach, Fla.)",32.086,1/3/2023,0,17,0,Sr,Ir,None,None,¦Ã-SIO-1,98.41565704,1.584342964,0,0,180,720,0,0,1,0,500,3,360,0,0,0,1,0.21,0,0,0,1,0.1,,200
10.1002/adma.202208539,Peoples R China,State Key Laboratory of Inorganic Synthesis and Preparative Chemistry,"Advanced materials (Deerfield Beach, Fla.)",32.086,1/3/2023,0,17,0,Sr,Ir,None,None,¦Ã-SIO-2,93.95017794,6.049822064,0,0,180,720,0,0,1,0,500,3,360,0,0,0,1,0.21,0,0,0,1,0.1,,248
10.1002/adma.202208539,Peoples R China,State Key Laboratory of Inorganic Synthesis and Preparative Chemistry,"Advanced materials (Deerfield Beach, Fla.)",32.086,1/3/2023,0,17,0,Sr,Ir,None,None,¦Ã-SIO-3,88.59060403,11.40939597,0,0,180,720,0,0,1,0,500,3,360,0,0,0,1,0.21,0,0,0,1,0.1,,270
10.1002/smll.202203365,Peoples R China,Harbin Inst Technol,SMALL,15.153,9/18/2022,0,124,0,Ir,None,None,None,IrOx,100,0,0,0,50,480,0,0,1,0,500,,60,0,0,0,0,0.3,0,0,1,5,1,,329
10.1002/smll.202203365,Peoples R China,Harbin Inst Technol,SMALL,15.153,9/18/2022,0,124,0,Ir,W,None,None,Ir0.8W0.2Ox,80,20,0,0,50,480,0,0,1,0,500,,60,0,0,0,0,0.3,0,0,1,5,1,,263
10.1002/smll.202203365,Peoples R China,Harbin Inst Technol,SMALL,15.153,9/18/2022,0,124,0,Ir,Sn,None,None,"Ir0.9Sn0,1Ox",90,10,0,0,50,480,0,0,1,0,500,,60,0,0,0,0,0.3,0,0,1,5,1,,274
10.1002/smll.202203365,Peoples R China,Harbin Inst Technol,SMALL,15.153,9/18/2022,0,124,0,Ir,W,Sn,None,Ir0.7W0.2Sn0.1Ox,70,20,10,0,50,480,0,0,1,0,500,,60,0,0,0,0,0.3,0,0,1,5,1,,237
10.1002/smll.202203365,Peoples R China,Harbin Inst Technol,SMALL,15.153,9/18/2022,0,124,0,Ir,W,Sn,None,Ir0.6W0.2Sn0.2Ox,60,20,20,0,50,480,0,0,1,0,500,,60,0,0,0,0,0.3,0,0,1,5,1,,245
10.1038/s41467-022-35426-8,Peoples R China,Shanghai Key Laboratory for R&D and Application of Metallic Functional Materials,Nature communications,17.694,12/16/2022,0,35,0,Na,Co,Ir,None,Ir-Co3O4,80.29239278,18.76914974,0.938457487,0,25,120,0,0,0,1,350,5,360,0,0,0,0,0.174,0,0,0,5,1,1,236
10.1038/s41467-022-35426-8,Peoples R China,Shanghai Key Laboratory for R&D and Application of Metallic Functional Materials,Nature communications,17.694,12/16/2022,0,35,0,Na,Co,None,None,Co3O4,98.84470311,1.15529689,0,0,25,120,0,0,0,1,350,5,360,0,0,0,0,0.187,0,0,0,5,1,1,421
10.1038/s41563-022-01380-5,USA,Rice Univ,NATURE MATERIALS,47.656,10/31/2022,0,81,0,Ru,Ni,None,None,Ni-RuO2,75,25,0,0,25,1080,1,0,0,0,450,,180,0,0,0,1,0.306044834,0.085586189,0,0,5,0.1,,214
10.1038/s41563-022-01380-5,USA,Rice Univ,NATURE MATERIALS,47.656,10/31/2022,0,81,0,Ru,None,None,None,RuO2,75,25,0,0,25,1080,1,0,0,0,450,,180,0,0,0,1,0.306044834,0.085586189,0,0,5,0.1,,227
